Repository: vertical-cloud-lab/digital-alloy-lab

# digital-alloy-lab

Digital alloy development at the Vertical Cloud Lab @ BYU: AI-guided design of aluminum alloys for
laser powder bed fusion (FLAIME), Bayesian optimization over function networks (BOFN), CALPHAD,
powder atomization, and the proposals built on them.

This repo was split out of the private `vertical-cloud-lab/digital-alloy-lab-private` in October 2026.

- **Issues** were transferred here and kept their numbers, so old issue links redirect.
- **Open pull requests** were recreated here from the same branches, with the same numbers. Their
  review comments and commit-by-commit history stay in the private repo.
- **Closed pull requests** have a closed placeholder issue at their number, so every `#N` still
  lands on the right item.
- **Files that stay private** were left out: signed letters, per-person budget detail, CVs and similar.
  Publisher PDFs are listed by DOI in [`literature/DOIs.md`](literature/DOIs.md) instead.

## Contents

- [Alloy Workflow Review](alloy-workflow-review.md) — Comprehensive review of the alloy synthesis, processing, characterization, and performance pipeline, including current status, equipment needs, and funding strategy. References issues and PRs in [vertical-cloud-lab/byu-vcl](https://github.com/vertical-cloud-lab/byu-vcl).

# Al alloy campaign paper (due Feb 28, 2027)

The paper for the alloy discovery campaign in
[#277](https://github.com/vertical-cloud-lab/digital-alloy-lab/issues/277). It is meant to report an aluminum alloy for
laser powder bed fusion (LPBF) that is stronger than AlSi10Mg and uses less critical minerals than Scalmalloy, from
36 Al atomizer runs over three months
([schedule, #256](https://github.com/vertical-cloud-lab/digital-alloy-lab/blob/claude/issue-256-20261112-2149/al-campaign-schedule/README.md)).
It is written so that the campaign fills it in as it runs: every figure, table and campaign number is drawn from
[`data/`](data/) by one script, and anything still missing shows as a red placeholder with its due date.

**Current draft:** [`manuscript/main.pdf`](manuscript/main.pdf) (25 pages, with line numbers and notes) and
[`manuscript/si.pdf`](manuscript/si.pdf).

## Where it stands (2026-11-27)

| Part | State |
|---|---|
| Outline and argument | Written ([`outline.md`](outline.md)): versions A (new alloy) and B (benchmarked screen), one claim per section, the split with the *Adv. Mater.* article (#120) |
| Introduction | Drafted; citations checked against Crossref |
| Methods | Drafted for every step: CALPHAD screen, burden metric, charges, ultrasonic atomization, powder, LPBF, heat treatment, density and hardness, tensile, corrosion, independent verification, statistics, provenance. The brackets are values to read off the SOP, the run records and the instruments |
| Benchmark comparison (§4) | Drafted with real data: vendor datasheets (PR #285), AlSi10Mg printed at Utah in April 2026 (PR #288), Sc-free commercial and published alloys, and the critical-mineral burden of all of them |
| Results (§3), abstract, conclusions | Placeholders tied to the figure plan; no Al campaign run has happened yet |
| Figures and tables | Fig. 1 (benchmark map), a preliminary Fig. 2a (open-database printability screen of 48 compositions: the nine planned seeds, 34 published alloys, 6063 and four variants), Fig. 5c and SI Fig. S1 (burden sensitivity) are drawn from data. Figs. 3, 4 and 6 are placeholders that say what they need and when ([`figure-status.md`](figure-status.md)) |
| SI | Skeleton, with the burden inputs (S3) and the Sc-free comparators drawn from data |
| References | 65 entries, all cited. 48 of the 49 with a DOI match Crossref or DataCite on title, year and first author; the one flagged is BoTorch, cited by its NeurIPS 2020 year against its 2019 arXiv DOI ([`manuscript/refs-check.csv`](manuscript/refs-check.csv)). The 16 without a DOI (vendor datasheets, the USGS scandium chapter, the critical minerals list, NASA-STD-6030, two ISO standards, Eagar-Tsai) are listed there for a hand check |
| Target journal | [`journals.md`](journals.md): *Additive Manufacturing Letters* for version A (about 5,000 words, decision within about 4 weeks), *Additive Manufacturing* for version B (5,000-13,000 words, no preprint before submission). Next choices: *MRL* or *Scripta* for A, *Materials & Design* for B |
| Cover letter | Stub in [`cover-letter.md`](cover-letter.md); not worth drafting until G4 |

**What stands in the way** is in [`risks.md`](risks.md). The two decisions that shape the paper are what counts as
new (Sc-free alloys stronger than AlSi10Mg already exist) and which burden metric the claim uses (on import-weighted
mass, AlSi10Mg scores above Scalmalloy). The data risks start with the atomizer, which has made no Al powder yet and

File: al-campaign-paper/manuscript/generated/numbers.tex
% Generated by scripts/make_figures.py. Do not edit by hand.
\newcommand{\InhouseYS}{228}
\newcommand{\InhouseYSsd}{13}
\newcommand{\InhouseYShw}{21}
\newcommand{\InhouseUTS}{376}
\newcommand{\InhouseUTSsd}{10}
\newcommand{\InhouseEL}{4.5}
\newcommand{\InhouseELsd}{0.5}
\newcommand{\InhouseN}{4}
\newcommand{\NAlRuns}{\placeholder{N runs}}
\newcommand{\NCompositions}{\placeholder{N compositions}}
\newcommand{\BAlSinir}{7.8}
\newcommand{\BAlSinirlo}{5.2}
\newcommand{\BAlSinirhi}{10.3}
\newcommand{\BAlSicost}{0.31}
\newcommand{\BScalnir}{5.4}
\newcommand{\BScalnirlo}{4.7}
\newcommand{\BScalnirhi}{6.0}
\newcommand{\BScalcost}{39.93}
\newcommand{\BSonenir}{6.9}
\newcommand{\BSonenirlo}{6.6}
\newcommand{\BSonenirhi}{7.3}
\newcommand{\BSonecost}{0.62}
\newcommand{\BStwonir}{1.3}
\newcommand{\BStwonirlo}{0.9}
\newcommand{\BStwonirhi}{1.6}
\newcommand{\BStwocost}{0.31}
\newcommand{\BSthreenir}{4.8}
\newcommand{\BSthreenirlo}{3.6}
\newcommand{\BSthreenirhi}{6.0}
\newcommand{\BSthreecost}{0.28}
\newcommand{\BSfournir}{7.8}
\newcommand{\BSfournirlo}{6.5}
\newcommand{\BSfournirhi}{9.2}
\newcommand{\BSfourcost}{0.58}
\newcommand{\BOonenir}{3.6}
\newcommand{\BOonenirlo}{2.9}
\newcommand{\BOonenirhi}{4.2}
\newcommand{\BOonecost}{0.53}
\newcommand{\NLit}{11}
\newcommand{\NLitRegionMid}{6}
\newcommand{\NLitRegionRobust}{5}
\newcommand{\YSbar}{249}

File: al-campaign-paper/manuscript/generated/tab-benchmarks.tex
\begin{tabular}{@{}llllrrr@{}}
\toprule
Alloy & Source & Condition & Orient. & YS (MPa) & UTS (MPa) & EL (\%) \\
\midrule
AlSi10Mg & EOS M 290~\cite{ds_eos} & as-built & vertical & 233 & 466 & 6.3 \\
AlSi10Mg & EOS M 290~\cite{ds_eos} & as-built & horizontal & 270 & 461 & 10.2 \\
AlSi10Mg & Nikon SLM 500~\cite{ds_nikon} & as-built & horizontal & 300 & 450 & 8.0 \\
AlSi10Mg & Nikon SLM 500~\cite{ds_nikon} & as-built & vertical & 275 & 470 & 5.0 \\
AlSi10Mg & Nikon SLM 500~\cite{ds_nikon} & as-built & vertical & 265 & 425 & 3.0 \\
AlSi10Mg & EOS M 290~\cite{ds_eos} & EOS T6 & vertical & 250 & 310 & 11.0 \\
AlSi10Mg & EOS M 290~\cite{ds_eos} & EOS T6 & horizontal & 260 & 320 & 11.0 \\
AlSi10Mg & Nikon SLM 500~\cite{ds_nikon} & stress relief SR1 & horizontal & 165 & 280 & 17.0 \\
AlSi10Mg & Nikon SLM 500~\cite{ds_nikon} & stress relief SR1 & vertical & 165 & 285 & 14.0 \\
Scalmalloy & Colibrium M2~\cite{ds_colibrium} & as-built & horizontal & 295 & 355 & 23.0 \\
Scalmalloy & Colibrium M2~\cite{ds_colibrium} & as-built & vertical & 275 & 350 & 22.0 \\
Scalmalloy & Colibrium M2~\cite{ds_colibrium} & direct age 325 C 4 h & horizontal & 475 & 515 & 12.0 \\
Scalmalloy & Colibrium M2~\cite{ds_colibrium} & direct age 325 C 4 h & vertical & 465 & 505 & 11.5 \\
Scalmalloy & 3D Systems Certified Scalmalloy & 325 C 4 h air cool & horizontal & 490 & 520 & 15.8 \\
Scalmalloy & 3D Systems Certified Scalmalloy & 325 C 4 h air cool & vertical & 490 & 520 & 15.8 \\
Scalmalloy & 3D Systems Certified Scalmalloy & 325 C 4 h air cool & horizontal & 500 & 530 & 14.0 \\
Scalmalloy & 3D Systems Certified Scalmalloy & 325 C 4 h air cool & vertical & 490 & 520 & 13.1 \\
\midrule
AlSi10Mg & This lab, Utah MIDI, $n=4$ & as built, as-printed surface & horizontal & $228\pm13$ & $376\pm10$ & $4.5\pm0.5$ \\
\midrule
\multicolumn{7}{@{}l}{\placeholder{Campaign alloys and in-house AlSi10Mg-type (D1): data due Feb 12, 2027}} \\
\bottomrule
\end{tabular}

File: al-campaign-paper/manuscript/generated/tab-compositions.tex
\begin{tabular}{@{}lrrrrrrrrrrr@{}}
\toprule
Alloy & Si & Mg & Mn & Cr & Zr & Sc & Fe & Ti & Er & $B_\mathrm{NIR}$ & $B_\mathrm{cost}$ \\
 & \multicolumn{9}{c}{wt\%, nominal} & wt\% & USD\,kg$^{-1}$ \\
\midrule
AlSi10Mg & 10.00 & 0.33 & -- & -- & -- & -- & -- & -- & -- & 5.2--10.3 & 0.31 \\
Scalmalloy & -- & 4.70 & 0.45 & -- & 0.30 & 0.76 & -- & -- & -- & 4.7--6.0 & 39.93 \\
S1 Al-Mn-Cr-Zr-Mg (planned seed) & 0.33 & 1.20 & 4.80 & 0.90 & 1.10 & -- & 0.17 & -- & -- & 6.6--7.3 & 0.62 \\
S2 Al-Fe-Mg-Zr (planned seed) & 0.35 & 1.02 & -- & -- & 1.03 & -- & 1.87 & -- & -- & 0.9--1.6 & 0.31 \\
S3 Al-Si-Mg (planned seed) & 3.50 & 2.50 & -- & -- & -- & -- & 0.22 & -- & -- & 3.6--6.0 & 0.28 \\
S4 Al-Mg-Si-Ti (planned seed) & 2.50 & 6.00 & -- & -- & -- & -- & 0.21 & 0.70 & -- & 6.5--9.2 & 0.58 \\
O1 Al-Mg-Zr (planned seed) & 0.34 & 3.60 & -- & -- & 1.20 & -- & 0.17 & -- & -- & 2.9--4.2 & 0.53 \\
O2 Al-Mg-Mn-Er-Zr (planned seed) & 0.33 & 6.40 & 0.72 & -- & 1.10 & -- & 0.16 & -- & 0.40 & 6.1--8.1 & 0.94 \\
O3 Al-Mn-Cr (planned seed) & 0.38 & 0.52 & 4.80 & 0.80 & -- & -- & 0.19 & -- & -- & 6.0--6.3 & 0.32 \\
\midrule
\multicolumn{12}{@{}l}{\placeholder{Campaign alloys with measured compositions: due Feb 19, 2027}} \\
\bottomrule
\end{tabular}

File: al-campaign-paper/manuscript/generated/tab-elements.tex
\begin{tabular}{@{}lllrl@{}}
\toprule
Element & On 2025 list & U.S.\ net import reliance, 2025 (\%) & Price (USD\,kg$^{-1}$) & Price basis \\
\midrule
Al & yes & 60 (metal); bauxite $>$75 & 3.97 & ingot, U.S. spot, 180 cents/lb (converted) \\
Si & yes & $>$50 (metal and ferrosilicon; metal alone $>$50) & 2.87 & silicon metal, 130 cents/lb Si, Jan-Oct mean (converted) \\
Mg & yes & $>$75 & 7.05 & metal, U.S. spot Western, \$3.20/lb (converted) \\
Mn & yes & 100 & 3.48 & electrolytic metal, 157.79 cents/lb (converted); 2023 value, Minerals Yearbook, as MCS 2026 gives only ore \\
Cr & yes & 79 & 13.01 & metal, \$5.90/lb gross weight (converted) \\
Zr & yes & $<$25 (ores and concentrates); net exporter of Zr metal & 22.00 & sponge, ex-works China \\
Sc & yes & 100 & 5200.00 & metal, ex-works China (oxide \$640/kg; Al-2Sc ingot \$30/kg of master alloy) \\
Fe & no & net exporter (iron ore) & -- & not on the list; left out of B\_cost \\
Cu & yes & 57 & 10.80 & cathode, U.S., 490 cents/lb (converted) \\
Ni & yes & 41 & 15.00 & LME cash, \$15,000/t \\
Ce & yes & 67 (all rare-earth compounds and metals) & 2.10 & CeO2 $\geq$99.5\% FOB \$1.71/kg, per kg of contained Ce (oxide basis, not metal) \\
Er & yes & 100 (heavy rare earths) & 52.60 & Er2O3 $\geq$99.5\% FOB \$46/kg, per kg of contained Er (oxide basis, not metal) \\
Ti & yes & 100 (sponge) & 12.00 & sponge, landed import value \\
Ag & yes & 77 & 1222.00 & \$38/troy oz (converted) \\
V & yes & 41 & 19.75 & V2O5 \$5.02/lb, per kg of contained V (oxide basis) \\
B & yes & net exporter & -- & no element price (borates only) \\
Zn & yes & 73 & 3.29 & 149 cents/lb (converted) \\
\bottomrule
\end{tabular}

File: al-campaign-paper/manuscript/generated/tab-literature.tex
\begin{tabular}{@{}llrrrrll@{}}
\toprule
Alloy & Condition (highest yield listed) & YS (MPa) & EL (\%) & $B_\mathrm{NIR}$ (wt\%) & $B_\mathrm{cost}$ (USD\,kg$^{-1}$) & vs \Scal & Source \\
\midrule
H\"ogan\"as forAM Al-HS1 & direct aged 375 C 4 h & 370 & 12.0 & 5.4--5.6 & 0.45 & depends & \cite{ds_hoganas} \\
EOS Aluminium Al5X1 & direct aged 400 C 6 h (ASTM E8) & 385 & 14.5 & 3.1--4.2 & 0.52 & below & \cite{ds_al5x1} \\
Constellium Aheadd CP1 (EOS M 290 60 um) & heat treated 400 C 4 h & 300 & 10.0 & 0.0--0.3 & 0.25 & below & \cite{ds_cp1} \\
ECKART A20X (A205) & T7 & 440 & 13.0 & 6.8--6.9 & -- & above & \cite{ds_a20x} \\
HRL 7A77.60L & HIP + heat treatment & 585 & 14.0 & 6.5--7.5 & 0.88 & above & \cite{ds_7a77} \\
Al-4.8Mn-0.9Cr-1.1Zr-1.2Mg (alloy F) & aged 375 C 8 h & 500 & 5.0 & 6.5--7.2 & 0.62 & above & \cite{almncrzr2024} \\
Al-6.40Mg-0.72Mn-0.40Er-1.10Zr & aged 375 C 10 h & 440 & 15.5 & 5.9--7.8 & 0.93 & above & \cite{almgmnerzr2022} \\
Al-1.87Fe-1.02Mg-1.03Zr & aged 400 C 4 h & 376 & 11.1 & 0.8--1.3 & 0.30 & below & \cite{alfezr2025} \\
Al-3.3Si-2.3Mg (tailored AlSiMg) & as built (Concept Laser M2) & 417 & 10.1 & 3.4--5.6 & 0.26 & depends & \cite{alsimg2020} \\
EOS Aluminium Al2139 AM & T4 (490 C 45 min, water quench, 3 days RT) & 460 & 6.0 & 3.8--3.9 & 5.16 & below & \cite{ds_al2139} \\
Al-3.60Mg-1.18Zr & peak aged (about 8 h at 400 C, inferred) & 353 & 18.6 & 2.7--3.9 & 0.51 & below & \cite{croteau2018} \\
\bottomrule
\end{tabular}

File: al-campaign-paper/manuscript/generated/tab-paired.tex
\begin{tabular}{@{}llllrr@{}}
\toprule
Alloy & $B_\mathrm{NIR}$ (wt\%) & $B_\mathrm{NIR} - B_\mathrm{NIR}^\mathrm{Scal}$, same reliances (wt\%) & vs \Scal & $B_\mathrm{mass}$ (wt\%) & $B_\mathrm{cost}$ (USD\,kg$^{-1}$) \\
\midrule
AlSi10Mg & 5.2--10.3 & $-0.66$ to ${+}5.51$ & depends & 10.32 & 0.31 \\
Scalmalloy & 4.7--6.0 & 0 & -- & 6.21 & 39.93 \\
EOS Aluminium Al5X1 & 3.1--4.2 & $-2.01$ to $-1.45$ & below & 5.10 & 0.52 \\
Hoganas forAM Al-HS1 GA & 5.4--5.6 & $-0.48$ to ${+}0.82$ & depends & 6.40 & 0.45 \\
S1 Al-Mn-Cr-Zr-Mg & 6.6--7.3 & ${+}0.97$ to ${+}2.21$ & above & 8.33 & 0.62 \\
S2 Al-Fe-Mg-Zr & 0.9--1.6 & $-4.72$ to $-3.44$ & below & 2.40 & 0.31 \\
S3 Al-Si-Mg & 3.6--6.0 & $-1.74$ to ${+}0.64$ & depends & 6.00 & 0.28 \\
S4 Al-Mg-Si-Ti & 6.5--9.2 & ${+}1.64$ to ${+}3.29$ & above & 9.20 & 0.58 \\
O1 Al-Mg-Zr & 2.9--4.2 & $-2.14$ to $-1.47$ & below & 5.14 & 0.53 \\
O2 Al-Mg-Mn-Er-Zr & 6.1--8.1 & ${+}1.35$ to ${+}2.14$ & above & 8.95 & 0.94 \\
O3 Al-Mn-Cr & 6.0--6.3 & ${+}0.16$ to ${+}1.47$ & above & 6.50 & 0.32 \\
\bottomrule
\end{tabular}

File: al-campaign-paper/manuscript/main.tex (part 1 of 2)
% Campaign paper for vertical-cloud-lab/digital-alloy-lab#277. Due 28 Feb 2027.
% Build:  make        (draft: placeholders in red, notes shown)
%         make clean-pdf  (placeholders still shown, notes hidden)
% Numbers, tables and figures that depend on campaign data are generated by
% ../scripts/make_figures.py into generated/ and figures/. Do not type them in by hand.
\documentclass[preprint,12pt]{elsarticle}

\usepackage[T1]{fontenc}
\usepackage{lmodern}
\usepackage{amsmath,amssymb}
\usepackage{graphicx}
\usepackage{booktabs}
\usepackage{siunitx}
\usepackage{xcolor}
\usepackage[hidelinks]{hyperref}
\usepackage{lineno}
\usepackage{textcomp}
\usepackage{xspace}

\sisetup{detect-all, range-phrase = --, range-units = single, product-units = single}

% ---- draft toggles ---------------------------------------------------------
\ifdefined\cleanbuild
  \newcommand{\note}[1]{}
\else
  \newcommand{\note}[1]{\textcolor{blue!70!black}{\textsf{\footnotesize [Note: #1]}}}
  \linenumbers
\fi
% A value the campaign has not produced yet. Always visible, so nothing is submitted with one left in.
\newcommand{\placeholder}[1]{\textcolor{red!75!black}{[#1]}}
\newcommand{\Scal}{Scalmalloy\xspace}
\newcommand{\AlSi}{AlSi10Mg\xspace}

\input{generated/numbers.tex}

\journal{\placeholder{Additive Manufacturing Letters (version A) or Additive Manufacturing (version B); see ../journals.md}}

\begin{document}

\begin{frontmatter}

\title{\placeholder{Version A:} Beyond the scandium-free front: an aluminum alloy for laser powder bed fusion (PBF-LB/M) stronger than commercial Al--Mg--Zr--Mn printed on the same machine, with less critical-mineral burden than \Scal}

\author[byu]{\placeholder{Co-authors to confirm}}
\author[byu]{Sterling G. Baird\corref{cor}}
\cortext[cor]{Corresponding author}
\affiliation[byu]{organization={Brigham Young University},
  city={Provo}, state={UT}, country={USA}}

\begin{abstract}
\placeholder{Write at G4 (29 Jan); length per ../journals.md.}
\AlSi, the most widely printed aluminum alloy for laser powder bed fusion (PBF-LB/M), is easy to print but modest in strength, while \Scal, after aging, reaches about 1.5 to 2.1 times its yield strength by adding scandium, a critical mineral that the United States imports entirely.
Scandium-free powders that are stronger than \AlSi after a direct age are already sold, so we set the bar at the scandium-free front of yield strength against critical-mineral burden, anchored by two of them, Al5X1 (Al--Mg--Zr--Mn) and Al-HS1 (Al--Mn--Cr--Zr), bought and printed and tested on the same machine and in the same way as our candidates, \AlSi and \Scal.
CALPHAD screening ranked \placeholder{N\textsubscript{screen}} scandium-free compositions on solidification range, crack susceptibility, strengthening phases and a critical-mineral burden fixed before the screen; \NCompositions{} were atomized in-house from dosed \SI{250}{g} charges, printed by PBF-LB/M, and tested for density, hardness, tensile properties and corrosion in \SI{3.5}{wt\%} NaCl.
\placeholder{Version A: Alloy X (Al--\dots) printed crack-free to \dots\% density and reached \dots~MPa yield strength and \dots\% elongation, \dots~MPa above commercial Al5X1 printed in the same session and tested the same way, at \dots{} critical-mineral burden, below \Scal's at every allowed import reliance. An outside laboratory confirmed both compositions. Printed here, the commercial powders reached \dots{} of their datasheet yield strengths.}
\placeholder{Version B: \dots}
\end{abstract}

\begin{keyword}
laser powder bed fusion (PBF-LB/M) \sep aluminum alloys \sep scandium-free \sep critical minerals \sep ultrasonic atomization \sep CALPHAD
\end{keyword}

\end{frontmatter}


\note{Highlights (Elsevier: 3--5 bullets, at most 85 characters each, separate file). Drafts, to be fixed at G4: (1) Scandium-free Al alloy [X] printed crack-free from in-house powder. (2) Beyond the Sc-free front: stronger than commercial Al5X1 printed alongside. (3) Less critical-mineral burden than Scalmalloy, on a metric fixed in advance. (4) Four commercial powders and [N] new ones printed and tested on one machine.}

% =============================================================================
\section{Introduction}
\label{sec:intro}

Laser powder bed fusion (LPBF; PBF-LB/M in ISO/ASTM 52900 terms) can build thin-walled, topology-optimized aluminum parts that are hard to cast or machine, and aluminum's low density makes those parts attractive for aircraft, launch vehicles and satellites~\cite{debroy2018,aboulkhair2019,kotadia2021}.
Most aluminum alloys used in LPBF were not designed for it.
The workhorse, \AlSi, is a near-eutectic casting alloy: its short freezing range makes it easy to print without cracks, but its strength is modest, and the heat treatments that restore ductility cost strength (Section~\ref{sec:benchmark})~\cite{aboulkhair2019,ds_eos,ds_nikon}.
The high-strength wrought alloys of the 2xxx and 7xxx series, by contrast, crack as they solidify in LPBF unless their grain structure is refined~\cite{martin2017,kou2015}.

\Scal, an Al--Mg--Sc--Zr alloy, shows what an alloy designed for the process can do.
Al\textsubscript{3}(Sc,Zr) particles that form in the melt nucleate fine equiaxed grains at the melt-pool boundaries, which suppresses hot cracking, and the same elements precipitate as nanoscale L1\textsubscript{2} particles on aging~\cite{spierings2017}.
After a direct age at \SI{325}{\celsius} it reaches \SIrange{465}{500}{MPa} yield strength with \SIrange{11.5}{15.8}{\%} elongation on vendor datasheets~\cite{ds_colibrium,ds_3dsystems}, about 1.5 to 2.1 times the \SIrange{233}{300}{MPa} of as-built \AlSi~\cite{ds_eos,ds_nikon}.
Its weakness is scandium.
Scandium is recovered only as a byproduct, world production in 2025 was about 80~t (scandium oxide equivalent), the United States relied on imports for all of its supply, and China, the leading producer, placed scandium metal, alloys and compounds under export control in April 2025~\cite{usgs2026sc}; scandium is on the final 2025 U.S.\ List of Critical Minerals~\cite{fr2025}, and U.S.\ strategy treats lowering demand for such materials as a goal in its own right~\cite{doe2023}.
An alloy that is stronger than \AlSi without scandium, or as strong as \Scal with less of it, would remove a supply risk from a growing class of printed flight hardware.

Scandium-free routes to printable, high-strength aluminum already exist.
In Al--Mg--Zr alloys, primary L1\textsubscript{2} Al\textsubscript{3}Zr particles refine the grains, and nanoscale Al\textsubscript{3}Zr precipitates formed on aging raise the strength by more than 40\%~\cite{croteau2018}.
Inoculant particles added to the powder suppress cracking in 7075 and 6061~\cite{martin2017,opprecht2020}.
Al--Mn--Cr--Zr-based alloys designed for LPBF~\cite{almncr2022,alloyF2024} reach about \SI{390}{MPa} yield strength as built~\cite{almncrzr2024}, Al--Mg--Mn--Er--Zr alloys about \SI{440}{MPa} after aging~\cite{almgmnerzr2022}, and Al--Ce--Mn alloys keep their strength to high temperature~\cite{plotkowski2020}.
Several scandium-free powders are now sold for LPBF: Al--Mn--Cr--Zr and Al--Mg--Zr--Mn grades with datasheet yield strengths well above \AlSi's after a direct age, and an Al--Fe--Zr grade that matches it~\cite{ds_hoganas,ds_al5x1,ds_cp1}.
Computational design has produced printable alloys too: by CALPHAD-based integrated computational materials engineering~\cite{thapliyal2020} and by CALPHAD coupled with Bayesian optimization~\cite{taherimousavi2025}, although with scandium or rare-earth additions, and by CALPHAD-aided design of a crack-free Al--Mg--Si--Ti alloy with neither, in which Ti promotes nucleation and an Al/Mg$_2$Si eutectic back-fills the last liquid~\cite{wen2024}.
Two problems remain.
First, these alloys are compared through datasheets and papers, each from its own machine, parameters and specimens, so whether a new alloy is ``better'' depends on which datasheet it is compared with (Fig.~\ref{fig:map}a, Section~\ref{sec:benchmark}); our own \AlSi, printed and tested the way our candidates are, reached only \InhouseRatioLo--\InhouseRatioHi{} of the horizontal as-built yield strength on the datasheets.
Second, removing scandium does not by itself reduce the critical-mineral burden. The final 2025 U.S.\ list includes aluminum and silicon themselves, as well as Mg, Mn, Cr, Zr, Ti, Cu, Ni and the rare earths; of the elements used in these alloys, only iron is absent~\cite{fr2025}. A claim of ``less critical minerals'' therefore needs a burden metric that weights each element, stated in advance~\cite{graedel2012,mulukutla2025}.

\begin{figure}[tbp]
  \centering
  \includegraphics[width=\textwidth]{figures/fig1-benchmark-map.pdf}
  \caption{Where the campaign's alloys sit against the benchmarks. (a) Yield strength against elongation. Open blue and orange markers, \AlSi and \Scal vendor datasheets~\cite{ds_eos,ds_nikon,ds_colibrium,ds_3dsystems}; filled blue, \AlSi printed for this work at the University of Utah (as built, as-printed surfaces, horizontal; mean $\pm$ s.d., $n=\InhouseN$); black squares, the scandium-free baselines Al5X1 and Al-HS1 (open: their datasheets~\cite{ds_al5x1,ds_hoganas}; filled: printed and tested here); grey diamonds, other scandium-free alloys on vendor datasheets~\cite{ds_cp1,ds_a20x,ds_7a77,ds_al2139}; grey triangles, scandium-free alloys in papers~\cite{almncrzr2024,croteau2018,almgmnerzr2022,alfezr2025,alsimg2020}; dashed grey boxes, scandium-free alloys whose datasheets give only a range; grey shading, where a candidate's mean must lie to be stronger than our \AlSi at no lower elongation (the rule of Section~\ref{sec:stats} also adds the candidate's own confidence half-width). (b) Yield strength against the import-weighted burden $B_\mathrm{NIR}$ (Eq.~\ref{eq:burden}) at the midpoint import reliances; horizontal bars show the interval the bounded reliances allow. The shaded box is the region of interest: stronger than our \AlSi, less burden than \Scal. The dashed staircase is the scandium-free front on reported values (each alloy's strongest listed condition), and the darker grey is the part of the region it already covers; a new alloy expands the front only in the light part. A solid black staircase marks the front of the baselines printed here, once measured. Green ticks mark the burden of the planned seed compositions, whose strength is not yet measured. The scandium-free values are as reported, mostly on machined specimens, so they are not like-for-like with ours. \placeholder{In-house baselines (filled squares) and campaign alloys (green dots) are added as their tensile data arrive.}}
  \label{fig:map}
\end{figure}

The slower problem is powder.
Every new composition needs its own powder, and gas atomization, the usual route, runs at a scale and lead time suited to production rather than exploration~\cite{anderson2018}.
Blending elemental powders and alloying them in the melt pool avoids atomization, but leaves compositional inhomogeneity and unmelted particles~\cite{mosallanejad2021}.
Ultrasonic atomization melts a charge of a few hundred grams or less and breaks the melt into near-spherical droplets on a vibrating surface, which makes one powder per candidate practical~\cite{zrodowski2021,priyadarshi2024}; the same route made the powder for a recently designed high-strength alloy~\cite{taherimousavi2025}.

Here we report a 12-week campaign that puts these pieces together.
We screened \placeholder{N\textsubscript{screen}} scandium-free compositions with CALPHAD for freezing range, crack susceptibility, strengthening phases and a critical-mineral burden that was fixed before the screen ranked anything; atomized \NCompositions{} of them in-house from dosed charges; printed them by LPBF; and measured density, hardness, tensile properties and corrosion.
Each result is compared with commercial powders printed on the same machine and tested the same way: \AlSi, \Scal, and two scandium-free alloys sold for LPBF, Al5X1 (Al--Mg--Zr--Mn)~\cite{mds_al5x1,ds_al5x1} and Al-HS1 (Al--Mn--Cr--Zr)~\cite{ds_hoganas}. With the published alloys, they define the scandium-free front of strength against critical-mineral burden (Fig.~\ref{fig:map}b) that the campaign set out to expand. Measuring the commercial powders here also shows how far our machine's results sit from the vendors' datasheets.
\placeholder{Version A: We find that \dots}
\placeholder{Version B: We find that \dots}

% =============================================================================
\section{Materials and methods}
\label{sec:methods}

\note{Methods are written for the plan in the \#256 schedule and the \#275 seed plan. Every bracket is a value to read off the run record, the SOP (\#253) or the instrument, not to estimate. Delete any subsection whose step does not happen.}

\subsection{Design space and CALPHAD screening}
\label{sec:calphad}

Compositions were drawn from the lab's elemental palette (Al with Mn, Cr, Zr, Mg, Si, Cu, Ti, Fe, Ni, Ce, Li, Er, Zn and Sn) with scandium excluded, Al $\geq$ \placeholder{85}~wt\%, and the bounds in Supplementary Section~S2.
\note{The kickoff (11:29) suggested keeping Si out unless composition can be verified for Si-bearing alloys. Spark-OES (ASTM E1251) on a printed coupon avoids the digestion problem; decide before the screen.}
Equilibrium and Scheil--Gulliver solidification were computed for each composition with \placeholder{Thermo-Calc 202x with TCAL\,\dots, through TC-Python~\cite{andersson2002} / pycalphad~\cite{otis2017} with the MatCalc \texttt{mc\_al} and COST~507 databases}.
\note{No Thermo-Calc licence yet (\#141). The open-database screen cannot predict the Al\textsubscript{3}Zr liquidus (MatCalc mc\_al has none, per \#275), which matters for every Zr-bearing candidate. If Thermo-Calc arrives late, re-check the finalists in it and report both.}
Four quantities ranked the compositions:
(i) the freezing range of the aluminum matrix, from the start of $\alpha$-Al solidification to the end of the Scheil path (for Zr-bearing alloys the liquidus, set by primary Al$_3$Zr, lies far above this);
(ii) Kou's index of crack susceptibility, $\lvert \mathrm{d}T / \mathrm{d}(f_\mathrm{s}^{1/2}) \rvert$ near $f_\mathrm{s}^{1/2} = 1$~\cite{kou2015};
(iii) the predicted mole fraction of strengthening phases (L1\textsubscript{2} Al\textsubscript{3}M and other precipitates) at the aging temperature, and the amount of any Zr-, Sc- or Ti-bearing phase (Al$_3$M) that forms ahead of the aluminum matrix during solidification, where it can act as a grain refiner~\cite{croteau2018,spierings2017}; and
(iv) the critical-mineral burden $B$ (Section~\ref{sec:burden}).
Printable laser settings for each candidate were estimated from Eagar--Tsai melt-pool calculations and printability maps that bound lack of fusion, balling and keyholing~\cite{eagar1983,johnson2019}.

Four seed compositions spanning distinct strengthening routes (S1--S4 in Table~\ref{tab:compositions}, with three optional ones) were atomized first.
\note{The \#275 plan proposes S1 Al--4.8Mn--0.9Cr--1.1Zr--1.2Mg, S2 Al--1.9Fe--1.0Mg--1.0Zr, S3 Al--3.5Si--2.5Mg and S4 Al--6Mg--2.5Si--0.7Ti, chosen from the literature, not from the screen. If they stay, say so plainly here: they are literature anchors, and the screen ranks what follows. With the bought baselines, ../preregistration.md proposes dropping S1 (its burden is above \Scal's at every allowed reliance, \PSonelo{} to \PSonehi~wt\%, and Al-HS1 now anchors that family) and making O1 the Al5X1 twin, Al--3.35Mg--0.55Mn--1.2Zr from dosed charges.}
Later compositions were proposed in batches of three by Bayesian optimization~\cite{balandat2020} on the measured hardness and relative density, with the CALPHAD quantities as inputs; the settings were fixed before the first round (Supplementary Section~S9). The software that schedules the steps of the loop, in the manner of a self-driving laboratory~\cite{tom2024}, is described elsewhere~\placeholder{ref.\ to the \textit{Adv.\ Mater.} article, if out first}; here it serves only to pick compositions.
\note{Keep the optimizer to this paragraph. The cost-aware network optimizer and any acceleration claim belong to the \textit{Adv.\ Mater.} article (\#120); see ../outline.md.}

\begin{table}[tbp]
  \centering\footnotesize
  \caption{Nominal compositions (wt\%, balance Al) and critical-mineral burden. $B_\mathrm{NIR}$: import-weighted burden (Eq.~\ref{eq:burden}); $B_\mathrm{cost}$: raw-material cost of the alloying additions. \placeholder{Measured compositions (EDS in-house, ICP-OES outside) are added for the campaign alloys.}}
  \label{tab:compositions}
  \resizebox{\textwidth}{!}{\input{generated/tab-compositions.tex}}
\end{table}

\subsection{Critical-mineral burden}
\label{sec:burden}

The burden of an alloy was computed from its composition as
\begin{equation}
  B_\mathrm{NIR} = \sum_{i \neq \mathrm{Al}} w_i \, \frac{\mathrm{NIR}_i}{100},
  \label{eq:burden}
\end{equation}
where $w_i$ is the mass fraction of alloying element $i$ in wt\% and $\mathrm{NIR}_i$ is the U.S.\ net import reliance for that element in 2025, as a percentage of apparent consumption~\cite{usgs2026}.
$B_\mathrm{NIR}$ is a mass fraction of the alloying additions, in wt\% of the alloy, with each element weighted by the share of U.S.\ supply that is imported on balance; it is a measure of import exposure, not of where a given batch was sourced.
Aluminum is left out because it is the base of every alloy compared (Supplementary Section~S3 shows what counting it does), and iron, which is not on the 2025 list and of which the U.S.\ is a net exporter, counts as zero.
USGS reports some reliances only as bounds (silicon above 50\%, magnesium above 75\%, zirconium below 25\%), so $B_\mathrm{NIR}$ is reported as the interval those bounds allow, and plotted at its midpoint.
A bound is the same unknown for every alloy, so two alloys were compared under the same reliances rather than interval against interval: because $B_\mathrm{NIR}(a)-B_\mathrm{NIR}(b)$ is linear in each reliance, its range over all allowed values follows from the bounds, and alloy $a$ was counted as below $b$ only if the upper end of that range is negative (Supplementary Table~S3).
Burdens of the printed alloys, the bought powders included, use the compositions measured by the outside laboratory (Section~\ref{sec:verification}); until those arrive, nominal compositions are used and labelled as such.
As sensitivity checks we report the mass of the alloying elements on the 2025 list, $B_\mathrm{mass}$, the raw-material cost of the critical alloying additions per kilogram of alloy, $B_\mathrm{cost} = \sum (w_i/100)\,p_i$ over the elements on the 2025 list other than aluminum, with 2025 prices $p_i$ (2023 for manganese metal, which USGS no longer prices; scandium as metal)~\cite{usgs2026}, and the scandium content alone.
The inputs and their sources are in Supplementary Section~S3.
The metric, its inputs and the threshold for ``less than \Scal'' were committed to the project repository before the CALPHAD screen ranked any campaign composition (Supplementary Section~S9). The burdens of the benchmarks, the planned seeds and the published alloys (Fig.~\ref{fig:map}b, Supplementary Fig.~S1) had already been computed by then, so the metric was chosen knowing how it ranks them; the freeze binds the campaign's own compositions.
\note{Recommended (../baselines.md): $B_\mathrm{NIR}$ as primary, compared at the same reliances. It is the only one of the three metrics that both counts how much critical material an alloy carries and separates scandium-free alloys, which a front needs; $B_\mathrm{cost}$ puts every silver-free scandium-free alloy within a dollar per kilogram of the others and some 40 below \Scal. It is also FLAIME's import-reliance node. Sterling to confirm, and to choose the threshold (the robust form, or FLAIME's O4 at $\geq$40\% below \Scal).}

\subsection{Feedstock and charges}

Each \SI{250}{g} charge was made from \placeholder{6063 aluminum bar from a single lot (\dots)}, with Si from 4047 rod, Zr from an Al--10Zr master alloy and the other additions as elemental metal \placeholder{(purities and suppliers)}.
Masses were weighed to \placeholder{$\pm$0.01~g} and the target composition was computed from the masses and the certified composition of each feedstock, including the 6063 base (about \SI{0.5}{wt\%} Mg, \SI{0.35}{wt\%} Si and \SI{0.2}{wt\%} Fe).
Mg was over-charged by \placeholder{5--10\%} to offset evaporation until the first outside analysis gave a measured loss.

\subsection{Commercial powders}
\label{sec:commercial}

Four gas-atomized powders were bought and printed alongside the campaign's alloys: \AlSi \placeholder{(vendor, lot)}; EOS Aluminium Al5X1 (EOS GmbH, article 9030-0017, 20--63~\textmu m, \placeholder{lot}), whose nominal composition is Al with \SIrange{2.5}{4.2}{wt\%} Mg, \SIrange{0.6}{1.8}{wt\%} Zr and \SIrange{0.1}{1.0}{wt\%} Mn~\cite{mds_al5x1}; H\"ogan\"as forAM Al-HS1 GA (20--63~\textmu m, \placeholder{lot}), typically Al--4.8Mn--0.8Cr--0.8Zr~\cite{ds_hoganas}; and \Scal \placeholder{(APWORKS or a licensed producer, lot; or in-house powder D2)}.
Each came with the vendor's lot certificate \placeholder{(chemistry, oxygen, particle size)}; each was sieved, dried, stored and logged like the in-house powders, and its composition was measured by the outside laboratory (Section~\ref{sec:verification}).
\note{Nothing is ordered yet. Sourcing, the questions for each vendor and a draft quote request are in ../baselines.md; neither vendor publishes a price or lead time. Al-HS1 and Scalmalloy are optional; Al5X1 is the one the front needs.}

\subsection{Ultrasonic atomization}
\label{sec:atomization}

Powders were made in an ultrasonic atomizer (rePOWDER, AMAZEMET) with an induction-heated crucible.
The charge was melted under argon after \placeholder{three} evacuation and backfill cycles, with chamber O\textsubscript{2} below \placeholder{20}~ppm before heating; held for \placeholder{2}~min at a set point of the highest calculated liquidus plus \SI{100}{\celsius} and at least \SI{820}{\celsius}; and poured through a \placeholder{boron nitride} nozzle under \placeholder{0.19}~bar argon overpressure onto a molybdenum plate vibrating at \placeholder{40}~kHz, driven through a 1.5:1 booster at \placeholder{90}\% amplitude.
Settings other than the melt temperature were the same for every run and follow the lab's operating procedure \placeholder{(SOP version and commit)}.
Every run was recorded on video, and its settings, masses and outcome were logged in the run table (Supplementary Section~S1), including runs that failed.

\subsection{Powder handling and characterization}

Within \SI{48}{h} of each run, the powder was weighed and sieved on a sieve set used only for aluminum, at \SIlist{250;63}{\micro m} \placeholder{and 45~\textmu m}~\cite{astm_b214}; the fraction below \SI{63}{\micro m} was used for LPBF.
Powders were stored sealed with desiccant at below \placeholder{X}\% relative humidity, and dried at \SI{80}{\celsius} for \SI{4}{h} before printing.
Particle size and shape were measured by SEM image analysis of at least 1000 particles (size) and 400 particles (shape) per lot, following ISO 13322-1 and ISO 9276-6~\cite{iso13322,iso9276}.
Composition was measured in-house by standards-based SEM--EDS on polished powder cross-sections \placeholder{(instrument, kV, standards, DTSA-II)} and, for the benchmarks and finalists, by an outside laboratory (Section~\ref{sec:verification}).
A sealed \SI{5}{g} sample of each lot was kept for oxygen analysis.

\subsection{Laser powder bed fusion}
\label{sec:lpbf}

Specimens were printed on an Aconity MIDI at the University of Utah \placeholder{(build plate material, preheat \textdegree C, argon, O\textsubscript{2} below \dots~ppm, reduced build platform if used)}.
Each composition, bought or made, was printed first as single tracks, then as 5\,$\times$\,5\,$\times$\,5~mm cubes over the same matrix of \placeholder{2} powers $\times$ \placeholder{4} speeds $\times$ \placeholder{2} hatch spacings at \placeholder{50}~\textmu m layers with a \SI{67}{\degree} rotation between layers, and finally as tensile specimens at its own setting that gave the highest density. The vendors' parameter sets were not used: they are written for other machines, and one parameter set for every alloy would favour whichever alloy it was tuned for.
Tensile specimens were flat ASTM E8/E8M sub-size specimens (\SI{100}{mm} long, \SI{6}{mm} wide and \SI{6}{mm} thick in the reduced section, \SI{32}{mm} reduced length)~\cite{astm_e8}, built flat (horizontal), the same geometry and orientation as the \AlSi reference build of April 2026.
\note{The April coupons' dimensions (PR \#288) match the E8/E8M sub-size outline, but the project records don't call them E8 sub-size; confirm against the drawing in \#138 before saying so.}
Each build held one powder, so the comparators were printed in consecutive builds of the same session as the finalists \placeholder{(or, if they did not fit, in the nearest session)}: commercial Al5X1 and \AlSi and, to separate the effect of the alloy from that of the powder route, \AlSi-type powder atomized in-house (run D1) \placeholder{and the in-house Al5X1 twin, if made}.

\subsection{Heat treatment}

\AlSi specimens were tested as built and after a stress relief at \placeholder{\SI{300}{\celsius} for \SI{2}{h}}. The bought scandium-free powders and \Scal were tested as built and after their vendors' direct ages: Al5X1 at \SI{400}{\celsius} for \SI{6}{h} followed by forced-air cooling \placeholder{(hold in argon, as EOS prefers)}~\cite{mds_al5x1}, Al-HS1 at \SI{375}{\celsius} for \SI{4}{h} in air~\cite{ds_hoganas}, and \Scal at \SI{325}{\celsius} for \SI{4}{h}~\cite{ds_colibrium}.
Each candidate was tested as built and after one direct-aging treatment chosen before printing from the CALPHAD precipitation calculations and the literature for its family; direct aging, without a solution treatment, can work because PBF-LB/M leaves a supersaturated matrix, as shown for a Mg$_2$Si-rich Al alloy~\cite{solanki2026} \placeholder{(e.g.\ \SI{400}{\celsius}, \dots~h for Zr-bearing alloys~\cite{croteau2018})}.

\subsection{Density, microstructure and hardness}

Relative density was measured by Archimedes' method~\cite{astm_b962} in \placeholder{water / ethanol} with \placeholder{three} repeats per cube, and checked by image analysis of polished sections.
Cracks and pores were examined on sections parallel to the build direction by optical microscopy and SEM.
Vickers microhardness was measured on polished sections~\cite{astm_e384} at \placeholder{HV0.5} with \placeholder{10} indents per condition.
Hardness was the optimizer's fast screen for strength; it was not converted to yield strength, because hardness--yield relations for aluminum alloys depend on work hardening and differ between alloys and tempers~\cite{tiryakioglu2015}.

\subsection{Tensile testing}

Tensile tests were run at room temperature on a \placeholder{20~kip / 100~kip} load frame at \placeholder{strain rate}, with strain measured by \placeholder{a clip-on extensometer / DIC} over a \SI{25}{mm} gauge length~\cite{astm_e8}.
The 0.2\% offset yield strength was taken from the extensometer; elongation after fracture from gauge marks.
Specimens that broke outside the gauge length were excluded and reported.
\note{The April 2026 \AlSi tests 1--3 gave elastic slopes of 29--49~GPa (aluminum is about 70~GPa), so their yield strengths are uncertain by up to about 30~MPa (PR \#288). The campaign tests need an extensometer.}

\subsection{Corrosion}

Corrosion was measured in aerated \SI{3.5}{wt\%} (\SI{0.6}{M}) NaCl at room temperature in a three-electrode cell \placeholder{(EZstat-Pro potentiostat, NuVant Systems; CubXL cell)} with an Ag/AgCl reference electrode and a \placeholder{graphite / platinum} counter electrode, on polished sections of printed cubes with an exposed area of \placeholder{X}~cm\textsuperscript{2}.
After \SI{30}{min} at open circuit, linear polarization resistance was measured over $\pm$\SI{10}{mV} at \SI{0.167}{mV\per s}, adapted from ASTM G59~\cite{astm_g59}, followed by a cyclic potentiodynamic scan following the procedure of ASTM G61, which is written for iron-, nickel- and cobalt-based alloys~\cite{astm_g61}; the corrosion current density was obtained by Tafel extrapolation and converted to a rate~\cite{astm_g102}, and the pitting potential was read from the anodic branch.
Printed \AlSi corrodes selectively along melt-pool boundaries, and heat treatment changes how it corrodes~\cite{cabrini2016,revilla2017,rubben2019}, so it was tested in the same condition as each candidate. Three specimens were tested per alloy and condition, alongside printed \AlSi and wrought 6063, and the set-up was first checked against \placeholder{a reference measurement~\cite{astm_g5}}.
\note{The instrument has so far passed dummy-cell checks only (PR \#239), EZware caps the open-circuit step at 20~min, and only one reference electrode is on order (PR \#264).}

\subsection{Independent verification}
\label{sec:verification}

The compositions of the bought powders' lots, of the finalists' powders, and of one printed coupon of each were measured by \placeholder{an accredited outside laboratory} using ICP-OES~\cite{astm_e3061} and \placeholder{spark-OES on printed coupons~\cite{astm_e1251}}, and their oxygen content by inert-gas fusion.
Samples were sent under coded IDs, and the laboratory's results and uncertainties are reported as received.
\placeholder{If funded: tensile specimens from the finalists' build were also tested at an outside laboratory.}

\subsection{Statistics and the comparisons}
\label{sec:stats}

Values are given as mean $\pm$ standard deviation with the number of valid specimens $n$; 95\% confidence intervals use Student's $t$.
A candidate was counted as stronger than \AlSi only if, printed on the same machine with the same specimen geometry and surface and tested the same way, its mean yield strength exceeded that of \AlSi by more than the half-widths of the two 95\% confidence intervals combined, with a mean elongation no lower than that of \AlSi and $n \geq 3$ for both, against \AlSi in both its as-built and stress-relieved conditions.
This is the floor. A candidate condition was counted as expanding the scandium-free front if, in addition, its $B_\mathrm{NIR}$ was below \Scal's at every allowed reliance (Section~\ref{sec:burden}) and no baseline printed and tested here dominated it: every baseline (Al5X1, Al-HS1, \Scal, each in its vendor condition) whose burden was not robustly above the candidate's had to be weaker by more than the two confidence half-widths combined. As a secondary check, no reported scandium-free alloy (Supplementary Table~S2) could have both a higher reported yield strength and a burden robustly below the candidate's. The size of the step is reported as the area it adds to the front of the baselines inside the region of interest (hypervolume improvement).
A bought powder was counted as on par with its datasheet if its in-house mean yield strength, in the vendor's condition and the horizontal orientation, was at least 0.90 of the vendor's typical value (Fig.~\ref{fig:mech}d).
These rules, and the choice of comparators, were fixed at the same time as the burden metric, before the screen ranked any composition (Supplementary Section~S9).

\subsection{Provenance}

Each powder lot has a record that links the charge, the atomizer settings and video, sieving, storage humidity, the print and every measurement to the file that holds it, in the format of Ref.~\placeholder{lot k7m2q9 record}.
The records, raw data and analysis code are listed in the Data and Code Availability statements.

% =============================================================================
\section{Results}
\label{sec:results}

\note{Every subsection below is a placeholder until its data exist. The dates are the figure plan's (../figure-plan.csv); ../figure-status.md shows what has been drawn.}

\subsection{Screen and selected compositions}
\placeholder{Data due 29 Jan 2027 (Fig.~\ref{fig:calphad}, Table~\ref{tab:compositions}).}
What the screen ranked highest; which compositions were made and why; where the optimizer's picks departed from the CALPHAD ranking.
A preliminary calculation with open databases for 48 compositions (Fig.~\ref{fig:calphad}) shows what the screen has to handle. They are the two benchmark-type and seven scandium-free compositions planned as seeds (one without its Er, which the database lacks), 34 published, patented or variant compositions including seven known to crack in LPBF, the 6063 base, and four exploratory variants. The alloys known to crack sit at a high crack index and a wide freezing range of the aluminum matrix; but so do the Scalmalloy-type and Al--Mg--Zr alloys, which print without cracks because a primary Al$_3$M phase refines their grains~\cite{spierings2017,croteau2018}. A Zr-bearing primary phase is not enough by itself either: two of the known crackers have one, while a Zr-modified 6061 with one prints without cracks~\cite{mehta2021}. The crack index cannot rank the Zr- and Sc-bearing candidates on its own, and the screen has to weigh it with the amount of primary Al$_3$M phase, calibrated on the published alloys.
\note{Fig.~2 is drawn from the \#275 open-database calculations (MatCalc mc\_al, COST 507), not from the campaign screen, and the counts are of those rows; replace both when the screen runs. Kou's index is from the Scheil path, and COST 507 supplies the Al$_3$Zr liquidus that mc\_al lacks.}

\begin{figure}[tbp]
  \centering
  \includegraphics[width=\textwidth]{figures/fig2-calphad-screen.pdf}
  \caption{CALPHAD screen. (a) Freezing range of the aluminum matrix against Kou's crack-susceptibility index near the end of solidification, from Scheil calculations with open databases (MatCalc mc\_al, with COST 507 for the Al$_3$Zr liquidus) on a pure-Al base. Circles: the planned seed compositions (labelled) and published, patented or variant alloys; squares: alloys known to crack in LPBF. Filled markers have a Zr-, Sc- or Ti-bearing primary phase. Colour: import-weighted burden $B_\mathrm{NIR}$. On a pure-Al base, Fe-, Mn- and Cr-rich compositions end their Scheil path near a eutectic and come out near zero on both axes; on the 6063 base the charges use, they are much higher (O3: index 2~K on pure Al, 569~K on 6063). \placeholder{Preliminary: to be replaced by the campaign's screen on the charges' base, with (b) the seeds and the optimizer's picks.}}
  \label{fig:calphad}
\end{figure}

\subsection{Powders}
\placeholder{Data due 12 Feb 2027 (Fig.~\ref{fig:powders}).}
Size and shape of each powder; how close the measured composition came to the target, and which elements were lost. Mn and Zn evaporated preferentially from the finest particles in an earlier ultrasonic-atomization study~\cite{zrodowski2021}, and Mg can be lost during LPBF at high energy input~\cite{croteau2018}. 

\begin{figure}[tbp]
  \centering
  \includegraphics[width=\textwidth]{figures/fig3-powders.pdf}
  \caption{Powders made in-house. \placeholder{(a) SEM; (b) D10--D50--D90 and the fraction below 63~\textmu m; (c) measured against target composition.}}
  \label{fig:powders}
\end{figure}

\subsection{Printability}
\placeholder{Data due 5 Feb 2027 (Fig.~\ref{fig:print}).}
Which compositions printed crack-free and dense, and whether the CALPHAD crack index, together with the primary Al$_3$M phase (Section~3.1), predicted it.

\begin{figure}[tbp]
  \centering
  \includegraphics[width=\textwidth]{figures/fig4-printability.pdf}
  \caption{Printability. \placeholder{(a) Best relative density of each composition; (b) cracking against the CALPHAD crack index; (c) sections.}}
  \label{fig:print}
\end{figure}

\subsection{The commercial powders on our machine}
\label{sec:baselines}
\placeholder{Data due 29 Jan 2027 at best, 12 Feb 2027 at the latest, depending on when the powders are ordered (../baselines.md).}
How each bought powder printed (its densest grid point, cracks), its yield strength, tensile strength and elongation as built and after its vendor's age (Fig.~\ref{fig:mech}c, Table~\ref{tab:benchmarks}), and its ratio to its datasheet (Fig.~\ref{fig:mech}d).
The \AlSi built in April 2026 reached \InhouseRatioLo--\InhouseRatioHi{} of the horizontal as-built datasheet values, below the 0.90 on-par threshold; whether aged Al5X1 is closer to its datasheet tells whether that gap is \AlSi's, whose as-built strength rests on a fine silicon network that depends on cooling rate and plate temperature, or the process's.
\placeholder{The front of the baselines as printed here (Fig.~\ref{fig:map}b, solid staircase), and whether Al5X1 dominates Al-HS1 as the datasheets suggest.}

\subsection{Strength and ductility}
\placeholder{Data due 12 Feb 2027 (Fig.~\ref{fig:mech}).}
The \AlSi reference printed at the University of Utah in April 2026 gave \InhouseYS~$\pm$~\InhouseYSsd~MPa yield strength, \InhouseUTS~$\pm$~\InhouseUTSsd~MPa tensile strength and \InhouseEL~$\pm$~\InhouseELsd\% elongation as built ($n = \InhouseN$; Fig.~\ref{fig:mech}c, Table~\ref{tab:benchmarks}). These tests used the load frame's own strain channel rather than an extensometer, so their yield strengths are uncertain by up to about 30~MPa (Section~\ref{sec:benchmark}).
\placeholder{Hardness of every printed composition; tensile results of the finalists and of in-house \AlSi-type powder from the same session; where the finalists sit against the front of the baselines.}

\begin{table}[tbp]
  \centering\footnotesize
  \caption{Room-temperature tensile properties of the benchmarks and the scandium-free baselines. Datasheet values are vendor typical or mean values on machined bars, except the Nikon row marked as-printed surface, at \SIrange{30}{60}{\micro m} layers (Al5X1: 40~\textmu m; Al-HS1: not stated); the 3D Systems rows are at 30 and 60~\textmu m and give plastic elongation; Al5X1 is given vertical (V) and horizontal (H), Al-HS1 in the build direction (Z) and perpendicular to it (XY). The rows marked ``This lab'' were measured for this work. \placeholder{In-house rows of the bought powders and the campaign's alloys are added by make\_figures.py as data arrive.}}
  \label{tab:benchmarks}
  \resizebox{\textwidth}{!}{\input{generated/tab-benchmarks.tex}}
\end{table}

\begin{figure}[tbp]
  \centering
  \includegraphics[width=\textwidth]{figures/fig5-mechanical.pdf}
  \caption{Strength and ductility. (a) Hardness \placeholder{of every printed composition}. (b) Stress--strain curves \placeholder{of the finalists and the comparators from the same session}. (c) Yield strength of everything printed and tested here, mean and 95\% confidence interval; the \AlSi bar is the April 2026 Utah build (as built, as-printed surfaces, horizontal, $n=\InhouseN$); open squares are the baselines' datasheet values until they are measured. (d) In-house mean yield strength divided by the vendor's typical value for the same condition (horizontal bars), with the 95\% confidence interval; AB, as built; SR, stress-relieved; one point per datasheet where there are two (\AlSi: EOS and Nikon~\cite{ds_eos,ds_nikon}). Dashed: the 0.90 on-par threshold.}
  \label{fig:mech}
\end{figure}

\subsection{Corrosion}
\placeholder{Data due 12 Feb 2027 (Fig.~\ref{fig:corr}).}

\begin{figure}[tbp]
  \centering
  \includegraphics[width=\textwidth]{figures/fig6-corrosion.pdf}
  \caption{Corrosion in \SI{3.5}{wt\%} NaCl. \placeholder{(a) Polarization curves; (b) corrosion potential, corrosion current density and pitting potential.}}
  \label{fig:corr}
\end{figure}

\subsection{Independent verification}
\placeholder{Data due 19 Feb 2027 (Table~\ref{tab:verification}).}

\begin{table}[tbp]
  \centering\footnotesize
