Repository: vertical-cloud-lab/digital-alloy-lab

# Al alloy campaign paper (due Feb 28, 2027)

The paper for the alloy discovery campaign in
[#277](https://github.com/vertical-cloud-lab/digital-alloy-lab/issues/277). It is meant to report an aluminum alloy for
laser powder bed fusion (LPBF) that is stronger than AlSi10Mg and uses less critical minerals than Scalmalloy, from
36 Al atomizer runs over three months
([schedule, #256](https://github.com/vertical-cloud-lab/digital-alloy-lab/blob/claude/issue-256-20261112-2149/al-campaign-schedule/README.md)).
It is written so that the campaign fills it in as it runs: every figure, table and campaign number is drawn from

File: al-campaign-paper/manuscript/si.tex
% Supporting information for the campaign paper (#277). Build: make si
\documentclass[11pt]{article}
\usepackage[margin=1in]{geometry}
\usepackage[T1]{fontenc}
\usepackage{lmodern}
\usepackage{amsmath}
\usepackage{graphicx}
\usepackage{booktabs}
\usepackage{xcolor}
\usepackage{textcomp}
\usepackage[hidelinks]{hyperref}
\usepackage[numbers]{natbib}
\renewcommand{\thetable}{S\arabic{table}}
\renewcommand{\thefigure}{S\arabic{figure}}
\renewcommand{\thesection}{S\arabic{section}}
\newcommand{\placeholder}[1]{\textcolor{red!75!black}{[#1]}}
\newcommand{\note}[1]{\textcolor{blue!70!black}{\textsf{\footnotesize [Note: #1]}}}
\newcommand{\AlSi}{AlSi10Mg}
\newcommand{\Scal}{Scalmalloy}
\input{generated/numbers.tex}

\title{Supporting Information\\[4pt]\large \placeholder{Title as in the main text}}
\author{\placeholder{Authors}}
\date{\placeholder{Date}}

\begin{document}
\maketitle

\note{Every section below is tied to a row of ../figure-plan.csv (S1--S9), with its data file and due date. The two tables in Section S3 are generated by ../scripts/make\_figures.py from data/ and are current; the rest are placeholders.}

\section{Atomizer runs used in this work}
\placeholder{A table with one row per Al run in the campaign (date, composition, charge mass, melt set point, hold, plate, booster, amplitude, pour pressure, O\textsubscript{2}, outcome, powder mass below 250 and 63~\textmu m), including failed runs, generated from atomizer-runs/runs.csv. Due 12 Feb 2027 (owner: Gage).}

\section{CALPHAD settings and the full ranked list}
\placeholder{Databases and versions, Scheil settings (step, fast diffusers, stop at $f_s$), the criteria and how they were combined, the element bounds, and every screened composition with its scores. Due 29 Jan 2027 (owner: Xavier).}

\section{Critical-mineral burden: inputs and sensitivity}
Table~\ref{tab:elements} lists the per-element inputs of the burden metrics in the main text: whether the element is on the final 2025 U.S.\ List of Critical Minerals~\cite{fr2025}, its U.S.\ net import reliance in 2025, and its 2025 price~\cite{usgs2026}. Where USGS gives only a bound (for example, silicon above 50\%), the burden is reported as the interval the bound allows. Prices are on mixed bases (U.S.\ spot for Al, Si, Mg, Cu; ex-works China or FOB for Sc, Zr and the rare earths), and manganese metal has no 2025 price in USGS sources, so the 2023 value is used.

\begin{table}[htbp]
  \centering\scriptsize
  \caption{Per-element inputs of the burden metrics (data/element-criticality.csv).}
  \label{tab:elements}
  \resizebox{\textwidth}{!}{\input{generated/tab-elements.tex}}
\end{table}

\placeholder{Sensitivity: the ranking of the benchmarks, the seeds and the campaign alloys under $B_\mathrm{NIR}$ (low, midpoint, high), $B_\mathrm{cost}$ (scandium priced as metal and as Al--2Sc master alloy), and scandium content.} Counting aluminum itself at its 60\% import reliance (left out of the main metric because it is the base of every alloy) adds a large, nearly equal term to every alloy (aluminum is 89--98~wt\% of them) and squeezes the differences: \AlSi{} then scores \BAlSinirallo--\BAlSiniralhi~wt\%, \Scal{} \BScalnirallo--\BScalniralhi~wt\% and seed S1 \BSonenirallo--\BSoneniralhi~wt\%, so S1 falls inside \Scal's interval. On the current inputs without aluminum, \AlSi{} scores \BAlSinirlo--\BAlSinirhi~wt\% and Scalmalloy \BScalnirlo--\BScalnirhi~wt\% on $B_\mathrm{NIR}$, and \BAlSicost{} and \BScalcost~USD\,kg\textsuperscript{-1} on $B_\mathrm{cost}$.

\begin{figure}[htbp]
  \centering
  \includegraphics[width=\textwidth]{figures/figS1-burden-sensitivity.pdf}
  \caption{Critical-mineral burden of every alloy in this work, two ways. (a) Import-weighted burden $B_\mathrm{NIR}$: the bar is the interval allowed by the import reliances USGS gives only as bounds, the dot its midpoint; dashed, the lower end of \Scal's interval. (b) Cost of the critical alloying additions per kilogram of alloy, scandium priced as metal (log scale); dashed, \Scal. The two metrics rank the alloys differently: \Scal is mid-table on (a) and far above every other alloy on (b). The A20X cost leaves out boron, which has no element price.}
  \label{fig:burden}
\end{figure}

\subsection*{Scandium-free comparators}
Table~\ref{tab:literature} lists the scandium-free alloys drawn in Fig.~1 of the main text, with their burden on the same inputs.
\begin{table}[htbp]
  \centering\scriptsize
  \caption{Scandium-free LPBF aluminum alloys from vendor datasheets and papers, at the condition with the highest yield strength listed, with their burden. Values were transcribed by an earlier survey of this project (26 Nov 2026) and checked against each source on 27 Nov 2026; two rows could not be verified because the full texts were not accessible (data/literature-alloys.csv, read\_by column). Nominal compositions use the midpoints of published ranges.}
  \label{tab:literature}
  \resizebox{\textwidth}{!}{\input{generated/tab-literature.tex}}
\end{table}

\section{Powders}
\placeholder{Size distributions (D10, D50, D90 and the fraction below 63~\textmu m), shape descriptors, SEM of every lot, EDS acquisition settings (kV, process time, standards), oxygen. Due 12 Feb 2027 (owner: Ronnie).}

\section{Print parameters and build layouts}
\placeholder{Machine, plate, preheat, gas and O\textsubscript{2}, laser power, scan speed, hatch, layer, scan strategy, and photos of each build plate. The April 2026 Utah build's laser parameters are not recorded in the project records and must be obtained from the facility. Due 12 Feb 2027 (owner: Carl).}

\section{Tensile specimens and curves}
\placeholder{Specimen drawing (ASTM E8/E8M sub-size flat), every stress--strain curve including invalid tests, and the yield-strength fit window. The five April 2026 \AlSi{} curves exist (test 4 broke in the grip). Due 15 Feb 2027 (owner: Carl).}

\section{Corrosion set-up validation}
\placeholder{A reference measurement on the CubXL/EZstat-Pro set-up against a standard procedure, before any alloy is tested. Due 15 Jan 2027 (owners: Ben and Jarrett).}

\section{Provenance records}
\placeholder{One page per finalist lot: charge, atomizer settings and video, sieving, storage humidity, print, and every measurement, each with the file that backs it. Due 15 Feb 2027 (owner: Gage).}

\section{Pre-registration}
\placeholder{The rule for ``stronger than \AlSi'', the burden metric and its threshold, and the optimizer settings, with the commit that froze them before the first optimizer round. Due Tue 1 Dec 2026, before the screen ranks any campaign composition and before the seeds are picked at G1 on 4 Dec (owner: Sterling).} A draft is in ../preregistration.md.
The optimizer settings to freeze include the model (Bayesian optimization over function networks~\cite{astudillo2021,buathong2024}, or a single Gaussian-process surrogate), the acquisition function, the batch size, the inputs and the stopping rule.

\bibliographystyle{unsrtnat}
\bibliography{references}
\end{document}

File: al-campaign-paper/manuscript/main.tex (part 2 of 2)
% Campaign paper for vertical-cloud-lab/digital-alloy-lab#277. Due 28 Feb 2027.
  \caption{Composition of the finalists measured in-house and by an outside laboratory. \placeholder{Filled from data/composition.csv when the outside reports arrive (due 19 Feb 2027).}}
  \label{tab:verification}
  \begin{tabular}{@{}llllll@{}}
    \toprule
    Alloy & Element & Target & EDS, in-house & Outside lab (method) & Difference \\
     & & (wt\%) & (wt\%) & (wt\%) & (wt\%) \\
    \midrule
    \multicolumn{6}{@{}l}{\placeholder{No outside laboratory contracted yet (risks.md, R8).}} \\
    \bottomrule
  \end{tabular}
\end{table}

% =============================================================================
\section{Comparison with \AlSi and \Scal}
\label{sec:benchmark}

\subsection{What the datasheets say}

Vendor datasheets give the properties that most readers will compare a new alloy with (Table~\ref{tab:benchmarks}, Fig.~\ref{fig:map}a).
As-built \AlSi reaches \SIrange{233}{300}{MPa} yield strength and \SIrange{450}{470}{MPa} tensile strength with \SIrange{5}{10.2}{\%} elongation on machined bars printed at \SI{30}{\micro m} layers~\cite{ds_eos,ds_nikon}.
Heat treatment trades strength for ductility: after a T6 treatment the yield strength is \SIrange{250}{260}{MPa} and the elongation 11\%, but the tensile strength falls to \SIrange{310}{320}{MPa}~\cite{ds_eos}; after a stress relief at \SI{285}{\celsius} the yield strength is \SI{165}{MPa}~\cite{ds_nikon}.
Unmachined vertical bars, closer to a printed part's as-built surfaces, average 3\% elongation, with a minimum of 1\%~\cite{ds_nikon}.
\Scal is about as strong as \AlSi as built (\SIrange{275}{295}{MPa}) but far more ductile (22--23\%), and after a direct age at \SI{325}{\celsius} for \SI{4}{h} it reaches \SIrange{465}{500}{MPa} yield strength with \SIrange{11.5}{15.8}{\%} elongation~\cite{ds_colibrium,ds_3dsystems}.


\subsection{\AlSi printed and tested the way the candidates are}

Datasheet values are each vendor's results on its own tuned parameters and machined specimens; they are not design allowables and they are not what a sub-size specimen with as-printed surfaces gives.
\AlSi printed for this work on the Aconity MIDI at the University of Utah from commercial gas-atomized powder, and tested as built with as-printed surfaces in the horizontal orientation, gave \InhouseYS~$\pm$~\InhouseYSsd~MPa yield strength, \InhouseUTS~$\pm$~\InhouseUTSsd~MPa tensile strength and \InhouseEL~$\pm$~\InhouseELsd\% elongation ($n=\InhouseN$; Table~\ref{tab:benchmarks}).
That is about \InhouseYSpctEOS\% of the EOS horizontal yield strength, \InhouseUTSpctEOS\% of its tensile strength and less than half its elongation (\InhouseEL{} against 10.2\%)~\cite{ds_eos}.
These April tests also predate the campaign's test method: strain came from the frame's own channel rather than an extensometer, three of the four valid tests gave elastic slopes of 29--49~GPa instead of about 70~GPa, elongation came from the same channel, and the crosshead rates were faster than ASTM E8/E8M allows while yield is measured. Their yield strengths are uncertain by up to about 30~MPa, and the comparator, including the \InhouseEL\% elongation threshold, is provisional until \AlSi is re-tested in the finalists' build.
The closest datasheet row is Nikon's unmachined (near-net-shape) bar, the only one with as-printed surfaces~\cite{ds_nikon}.
A candidate printed and tested in the same way as our specimens therefore has to be compared with our \AlSi, not with the datasheets.
Under the rule of Section~\ref{sec:stats}, with $n = \InhouseN$ for \AlSi (95\% confidence half-width \InhouseYShw~MPa), a candidate's mean yield strength must exceed \YSbar~MPa plus its own confidence half-width, about 270--280~MPa for three or four specimens with a similar spread, at an elongation of at least \InhouseEL\%. Such an alloy would still sit below the strongest machined as-built datasheet row (\SI{300}{MPa}), so a claim against our \AlSi is not a claim against the datasheets. This comparator is therefore only the floor: the bar is the scandium-free front, measured on the same machine (Section~\ref{sec:frontsec}).
\note{This comparator is provisional: the April strain channel was unreliable for three of the four valid tests, and the powder was commercial. The finalists' build will contain both commercial and in-house \AlSi-type powder, with an extensometer, and those values replace these.}

\subsection{Scandium-free alloys that are already stronger than \AlSi}

Scandium-free alloys already sit between \AlSi and \Scal (Fig.~\ref{fig:map}a, grey markers).
On their vendors' datasheets, a directly aged Al--Mn--Cr--Zr powder reaches \SIrange{355}{370}{MPa} yield strength with \SIrange{12}{16}{\%} elongation~\cite{ds_hoganas}, a directly aged Al--Mg--Zr--Mn powder \SIrange{380}{385}{MPa} with 14.5\% (ASTM E8; 13--13.5\% on ISO 6892-1)~\cite{ds_al5x1}, and a heat-treated Al--Fe--Zr powder about \SI{300}{MPa} with 10--12\%~\cite{ds_cp1}; silver-bearing Al--Cu--Mg alloys reach \SIrange{350}{385}{MPa} as built and \SIrange{390}{460}{MPa} after a T7 or T4 treatment~\cite{ds_al2139,ds_a20x}, and a Zr-modified 7xxx alloy \SIrange{490}{585}{MPa} after hot isostatic pressing and heat treatment~\cite{ds_7a77}.
In the peer-reviewed literature, Al--Mn--Cr--Zr--Mg reached \SI{390}{MPa} as built with 17\% elongation~\cite{almncrzr2024}, Al--Mg--Zr \SIrange{350}{353}{MPa} after peak aging with 17--19\%~\cite{croteau2018}, Al--Mg--Mn--Er--Zr \SI{440}{MPa} after aging with 15.5\%~\cite{almgmnerzr2022}, Al--Fe--Mg--Zr \SI{376}{MPa} after aging with 11\%~\cite{alfezr2025}, and a tailored Al--Si--Mg alloy \SIrange{270}{417}{MPa} as built, depending on plate temperature and machine~\cite{alsimg2020}.
\note{Checked against the sources on 27 Nov 2026 (data/literature-alloys.csv, read\_by column). Still unverified: the as-built Al--Mg--Mn--Er--Zr row and its exact Zr content, and the as-built elongation of Al--Fe--Mg--Zr (full texts blocked).}
Being stronger than \AlSi without scandium is therefore not new in itself.
What the literature does not settle is how these alloys compare on critical-mineral burden, since each replaces scandium with several weight percent of Mn, Cr, Zr, Mg or rare earths, and how they compare with \AlSi printed and tested the same way.
A new alloy from this campaign is a contribution only if it sits beyond these alloys on strength against burden (Fig.~\ref{fig:map}b), not merely beyond \AlSi.

\subsection{The scandium-free front, and the baselines printed here}
\label{sec:frontsec}

On reported values, \NFront{} of the scandium-free alloys are on the front of yield strength against $B_\mathrm{NIR}$ (\FrontList), and \NFrontRegion{} of them lie in the region of interest (\FrontRegionList; Fig.~\ref{fig:map}b).
Al5X1 is \AlfiveOnFront{} the front and below \Scal's burden at every allowed reliance (difference \PAlfivelo{} to \PAlfivehi~wt\%); apart from an Al--Cu--Mg--Ag alloy that needs a solution treatment and a water quench~\cite{ds_al2139}, it is the strongest commercial scandium-free alloy in that region.
Al-HS1 is \AlhsOnFront{} it: it is weaker than Al5X1 on its datasheet, its burden differs from Al5X1's by \PHSvsfivelo{} to \PHSvsfivehi~wt\% at the same reliances, and against \Scal its burden is lower or higher depending on magnesium's import reliance (\PAlhslo{} to \PAlhshi~wt\%).
We bought both and printed and tested them as we did our candidates (Section~\ref{sec:baselines}), so that the front's middle rests on our own measurements rather than on datasheets from other machines, while Al-HS1 anchors the Mn-rich family of seeds S1 and O3.
The front's low-burden end, below about \SI{3}{wt\%}, rests on reported values only: an Al--Fe--Zr powder at \SI{300}{MPa} after aging and an Al--Fe--Mg--Zr alloy at \SI{376}{MPa}~\cite{ds_cp1,alfezr2025}.
\note{A third purchase (Aheadd CP1, EOS article 9030-0034) would anchor the low-burden end in-house; decide after the screen (../baselines.md).}

\subsection{Critical-mineral burden of the benchmarks}

Every element in the two benchmarks is on the final 2025 list~\cite{fr2025}, so the question is how much of each they carry, weighted by how exposed its supply is (Table~\ref{tab:compositions}).
On the import-weighted burden of Eq.~\ref{eq:burden}, \AlSi carries \BAlSinirlo--\BAlSinirhi~wt\% and \Scal \BScalnirlo--\BScalnirhi~wt\%; the ranges come from the reliances that USGS gives only as bounds~\cite{usgs2026}.
Most of \Scal's burden is its magnesium, not its \ScalSc~wt\% scandium, and most of \AlSi's is its 10~wt\% silicon. The two intervals overlap, but at their midpoints \AlSi scores higher.
On raw-material cost the order reverses: the critical additions in \Scal cost about \BScalcost~USD per kilogram of alloy, almost all of it scandium, against \BAlSicost~USD for \AlSi~\cite{usgs2026}. Priced through an Al--2Sc master alloy (30~USD per kilogram of master alloy) instead of the metal, the master alloy needed for \ScalSc~wt\% scandium still costs about \ScalMasterCost~USD per kilogram of \Scal~\cite{usgs2026sc}.
The premise that \AlSi carries fewer critical minerals than \Scal therefore holds for cost and for scandium, but not clearly for import-weighted mass.

The same split runs through the scandium-free alloys (Fig.~\ref{fig:map}b; Supplementary Fig.~S1).
On cost, with scandium priced as metal, all of them except the two silver-bearing Al--Cu--Mg alloys are at least \CostRedMinNonAg\% below \Scal and the silver-bearing ones are \CostRedAgLo--\CostRedAgHi\% below, so ``less than \Scal'' hardly tells them apart. With scandium priced through the master alloy, the floor for the silver-free alloys falls to \CostRedMinMaster\%, and the silver-bearing ones are only \CostRedAgMasterLo--\CostRedAgMasterHi\% below.
On import-weighted mass, the Mn-rich alloy that seed S1 reproduces sits above \Scal's interval (S1 at \BSonenirlo--\BSonenirhi~wt\%), the commercial Al--Mn--Cr--Zr grade Al-HS1 sits inside it (\BAlhsnirlo--\BAlhsnirhi~wt\%), and Al--Fe--Zr, Al--Fe--Mg--Zr, Al--Mg--Zr and Al--Mg--Zr--Mn alloys sit well below it (Al5X1 at \BAlfivenirlo--\BAlfivenirhi~wt\%) and, after aging, report higher yield strengths than our as-built \AlSi~\cite{ds_cp1,alfezr2025,ds_al5x1,croteau2018}.
Compared at the same reliances, of the planned seeds \SeedsBelow{} are below \Scal, \SeedsDepends{} depends on the reliances, and \SeedsAbove{} are above, so the last cannot meet the claim whatever their strength (Supplementary Table~S3).
Of the \NLit{} scandium-free comparators in Fig.~\ref{fig:map}b, \NLitRegionMid{} already sit in the region of interest at the midpoint reliances, and \NLitRegionRobust{} remain below \Scal at every allowed reliance. These are their reported values, mostly on machined specimens from tuned processes, so they are not like-for-like with our \AlSi; against the strongest machined \AlSi datasheet row instead (\SI{300}{MPa}), \NLitRegionMidDS{} and \NLitRegionRobustDS{} remain.
A campaign alloy therefore counts as a discovery only if it lies beyond these alloys' reported values on strength against burden, under the metric fixed in advance.
\note{This was the main risk to the paper's claim (risks.md, R1--R2). It is now handled by design: the claim is against the front, measured here for Al5X1 and Al-HS1, on $B_\mathrm{NIR}$ compared at the same reliances. Under $B_\mathrm{NIR}$, steer the screen toward Fe-, Zr- and Mg-lean families (S2, O1), where the front has room, and away from Mn-rich ones (S1, O3). Sterling to confirm the metric and threshold before the screen ranks anything.}



% =============================================================================
\section{Limitations}
\label{sec:limits}

\placeholder{Write at the data freeze.} All properties are at room temperature; elevated-temperature and cryogenic tests, fatigue and fracture toughness were outside the campaign. Specimens are sub-size, from one machine and, for most alloys, one build. Each commercial powder is one lot, printed with this campaign's procedure rather than its vendor's parameters, so a baseline that falls short of its datasheet may reflect our process rather than the alloy; the on-par ratios (Fig.~\ref{fig:mech}d) say how far. Powder from ultrasonic atomization differs from commercial gas-atomized powder in size distribution and oxygen content, which is why the comparison with \AlSi uses both powder routes. The burden metric depends on 2025 import data and prices, and Supplementary Section~S3 shows how the ranking changes with the metric. None of this is qualification: the comparison is not a test against the \AlSi part specification~\cite{astm_f3318}, and a flight part would also need a qualified material process and a property suite under a standard such as NASA-STD-6030~\cite{nasa6030}.

\section{Conclusions}
\placeholder{Write at G4.}

% =============================================================================
\section*{Data availability}
\sloppy
The data behind every figure and table (run records, powder, print, density, hardness, tensile and corrosion data, and outside laboratory reports, with analysts' names and signatures removed) are in the project repository, \url{https://github.com/vertical-cloud-lab/digital-alloy-lab}, under \nolinkurl{al-campaign-paper/data/}, and will be archived with a DOI at \placeholder{Zenodo, DOI to be minted at submission}. Vendor datasheet values are cited to their sources and are not redistributed.

\section*{Code availability}
The scripts that compute the critical-mineral burden and draw every figure and table from the data are in \nolinkurl{al-campaign-paper/scripts/} in the same repository, released under the repository's MIT licence, and archived with the data.

\fussy
\section*{CRediT authorship contribution statement}
\placeholder{Draft from the campaign's stream leads (\#256); each author to confirm their own.} Gage Erickson: investigation (atomization), resources. Ronnie Guymon: investigation (powder characterization, SEM--EDS), data curation. Carl Robison: investigation (printing, mechanical testing). Xavier Zaitzeff: software, formal analysis (CALPHAD screening, optimization). \placeholder{Ben, Jarrett: investigation (corrosion). Paul: resources (charge preparation). University of Utah collaborators: resources (printing).} Sterling G. Baird: conceptualization, methodology, supervision, funding acquisition, writing -- original draft, writing -- review and editing.

\section*{Declaration of competing interest}
\placeholder{To confirm with each author.}

\section*{Declaration of generative AI and AI-assisted technologies in the writing process}
\placeholder{Confirm against the chosen journal's policy. Elsevier's template:} During the preparation of this work the authors used Claude (Anthropic) to draft text, compile and check references, and write the analysis scripts. After using this tool, the authors reviewed and edited the content as needed and take full responsibility for the content of the published article.

\section*{Acknowledgements}
\placeholder{University of Utah Metal 3D Printing Core Facility; funding.}

\bibliographystyle{elsarticle-num}
\bibliography{references}

\end{document}
