Repository: vertical-cloud-lab/digital-alloy-lab

# A lab-built collection cup for the rePowder atomizer (#269)

On Nov 13 2026 a C63000 bronze run made shot instead of powder. The shot piled up on the stock cup's splash
plate and butterfly valve, just under its seals: it burned the EPDM valve seat and cracked the borosilicate tube
(`atomizer-runs/2026-11-13/` on the analysis branches). AMAZEMET can't give a date for a replacement, so this
folder designs one the lab can make in days to weeks.

**Recommendation: option B, a 316L cup in two welded parts joined by a 3 in sanitary tri-clamp.**
- **The upper part** is a KF-50 stub, a catalogue 3×2 in reducer and a 3 in ferrule. It stays on the cone's KF-50

File: atomizer-collection-cup/analysis/out/thermal/A_250/result.json
{
 "design": "A",
 "mass_g": 250,
 "options": {},
 "extra": {},
 "nodes": 4750,
 "elements": 9073,
 "pile_h_mm": 39.6,
 "pile_top_mm_below_joint": 95.9,
 "view_factor_to_walls": 0.971,
 "escaped_through_outlet": 0.029,
 "pile_radiated_peak_W": 145.6,
 "series": {
  "N_PILE": {
   "t": [
    0.5,
    0.58,
    0.68,
    0.79,
    0.91,
    1.06,
    1.23,
    1.43,
    1.67,
    1.94,
    2.25,
    2.62,
    3.04,
    3.54,
    4.11,
    4.78,
    5.56,
    6.46,
    7.51,
    8.73,
    10.0,
    10.15,
    11.8,
    13.72,
    15.95,
    18.54,
    20.0,
    21.55,
    25.05,
    29.12,
    30.0,
    33.85,
    39.35,
    45.74,
    53.17,
    60.0,
    61.81,
    71.86,
    83.53,
    90.0,
    97.1,
    112.87,
    120.0,
    131.21,
    150.0,
    152.53,
    177.31,
    180.0,
    206.12,
    210.0,
    239.6,
    240.0,
    270.0,
    278.53,
    300.0,
    323.78,
    330.0,
    360.0,
    376.38,
    390.0,
    420.0,
    437.53,
    450.0,
    480.0,
    508.61,
    510.0,
    540.0,
    570.0,
    591.24,
    600.0,
    630.0,
    660.0,
    687.29,
    690.0,
    720.0,
    750.0,
    780.0,
    798.95,
    810.0,
    840.0,
    870.0,
    900.0,
    928.74,
    930.0,
    960.0,
    990.0,
    1020.0,
    1050.0,
    1079.63,
    1080.0,
    1110.0,
    1140.0,
    1170.0,
    1200.0,
    1230.0,
    1255.03,
    1260.0,
    1290.0,
    1320.0,
    1350.0,
    1380.0,
    1410.0,
    1440.0,
    1458.92,
    1470.0,
    1500.0,
    1530.0,
    1560.0,
    1590.0,
    1620.0,
    1650.0,
    1680.0,
    1695.94,
    1710.0,
    1740.0,
    1770.0,
    1800.0,
    1830.0,
    1860.0,
    1890.0,
    1920.0,
    1950.0,
    1971.46,
    1980.0,
    2010.0,
    2040.0,
    2070.0,
    2100.0,
    2130.0,
    2160.0,
    2190.0,
    2220.0,
    2250.0,
    2280.0,
    2291.75,
    2310.0,
    2340.0,
    2370.0,
    2400.0,
    2430.0,
    2460.0,
    2490.0,
    2520.0,
    2550.0,
    2580.0,
    2610.0,
    2640.0,
    2664.07,
    2670.0,
    2700.0,
    2730.0,
    2760.0,
    2790.0,
    2820.0,
    2850.0,
    2880.0,
    2910.0,
    2940.0,
    2970.0,
    3000.0,
    3030.0,
    3060.0,
    3090.0,
    3096.88,
    3120.0,
    3150.0,
    3180.0,
    3210.0,
    3240.0,
    3270.0,
    3300.0,
    3330.0,
    3360.0,
    3390.0,
    3420.0,
    3450.0,
    3480.0,
    3510.0,
    3540.0,
    3570.0,
    3600.0
   ],
   "T": [
    1006.7,
    1005.3,
    1003.8,
    1002.5,
    1001.1,
    999.2,
    997.1,
    995.0,
    992.7,
    990.2,
    987.7,
    985.1,
    982.3,
    979.0,
    975.7,
    971.9,
    967.9,
    963.4,
    958.5,
    953.1,
    947.8,
    947.2,
    940.6,
    933.5,
    925.5,
    916.7,
    911.9,
    906.9,
    895.9,
    883.6,
    881.0,
    869.7,
    853.9,
    835.5,
    813.9,
    793.7,
    788.2,
    756.8,
    716.5,
    691.3,
    667.8,
    624.4,
    607.5,
    583.5,
    548.8,
    544.4,
    507.5,
    503.7,
    472.3,
    468.0,
    439.1,
    438.7,
    414.2,
    407.8,
    393.4,
    379.1,
    375.5,
    360.2,
    352.5,
    346.4,
    334.5,
    328.0,
    323.5,
    314.0,
    305.7,
    305.3,
    297.5,
    290.3,
    285.5,
    283.6,
    277.5,
    271.8,
    267.0,
    266.5,
    261.6,
    256.9,
    252.5,
    249.9,
    248.3,
    244.4,
    240.6,
    237.0,
    233.7,
    233.6,
    230.3,
    227.1,
    224.0,
    221.0,
    218.1,
    218.1,
    215.3,
    212.6,
    209.9,
    207.3,
    204.8,
    202.7,
    202.3,
    199.9,
    197.5,
    195.2,
    193.0,
    190.7,
    188.5,
    187.2,
    186.4,
    184.3,
    182.2,
    180.2,
    178.2,
    176.2,
    174.3,
    172.4,
    171.4,
    170.5,
    168.6,
    166.8,
    165.0,
    163.3,
    161.5,
    159.8,
    158.1,
    156.5,
    155.3,
    154.8,
    153.2,
    151.6,
    150.0,
    148.5,
    147.0,
    145.4,
    144.0,
    142.5,
    141.0,
    139.6,
    139.1,
    138.2,
    136.8,
    135.4,
    134.1,
    132.7,
    131.4,
    130.1,
    128.8,
    127.6,
    126.3,
    125.1,
    123.9,
    122.9,
    122.7,
    121.5,
    120.3,
    119.1,
    118.0,
    116.9,
    115.8,
    114.7,
    113.6,
    112.5,
    111.4,
    110.4,
    109.4,
    108.4,
    107.4,
    107.1,
    106.4,
    105.4,
    104.4,
    103.5,
    102.5,
    101.6,
    100.7,
    99.8,
    98.9,
    98.0,
    97.1,
    96.2,
    95.4,
    94.5,
    93.7,
    92.9,
    92.1
   ]
  },
  "TC_TOP": {
   "t": [
    0.5,
    0.58,
    0.68,
    0.79,
    0.91,
    1.06,
    1.23,
    1.43,
    1.67,
    1.94,
    2.25,
    2.62,
    3.04,
    3.54,
    4.11,
    4.78,
    5.56,
    6.46,
    7.51,
    8.73,
    10.0,
    10.15,
    11.8,
    13.72,
    15.95,
    18.54,
    20.0,
    21.55,
    25.05,
    29.12,
    30.0,
    33.85,
    39.35,
    45.74,
    53.17,
    60.0,
    61.81,
    71.86,
    83.53,
    90.0,
    97.1,
    112.87,
    120.0,
    131.21,
    150.0,
    152.53,
    177.31,
    180.0,
    206.12,
    210.0,
    239.6,
    240.0,
    270.0,
    278.53,
    300.0,
    323.78,
    330.0,
    360.0,
    376.38,
    390.0,
    420.0,
    437.53,
    450.0,
    480.0,
    508.61,
    510.0,
    540.0,
    570.0,
    591.24,
    600.0,
    630.0,
    660.0,
    687.29,
    690.0,
    720.0,
    750.0,
    780.0,
    798.95,
    810.0,
    840.0,
    870.0,
    900.0,
    928.74,
    930.0,
    960.0,
    990.0,
    1020.0,
    1050.0,
    1079.63,
    1080.0,
    1110.0,
    1140.0,
    1170.0,
    1200.0,
    1230.0,
    1255.03,
    1260.0,
    1290.0,
    1320.0,
    1350.0,
    1380.0,
    1410.0,
    1440.0,
    1458.92,
    1470.0,
    1500.0,
    1530.0,
    1560.0,
    1590.0,
    1620.0,
    1650.0,
    1680.0,
    1695.94,
    1710.0,
    1740.0,
    1770.0,
    1800.0,
    1830.0,
    1860.0,
    1890.0,
    1920.0,
    1950.0,
    1971.46,
    1980.0,
    2010.0,
    2040.0,
    2070.0,
    2100.0,
    2130.0,
    2160.0,
    2190.0,
    2220.0,
    2250.0,
    2280.0,
    2291.75,
    2310.0,
    2340.0,
    2370.0,
    2400.0,
    2430.0,
    2460.0,
    2490.0,
    2520.0,
    2550.0,
    2580.0,
    2610.0,
    2640.0,
    2664.07,
    2670.0,
    2700.0,
    2730.0,
    2760.0,
    2790.0,
    2820.0,
    2850.0,
    2880.0,
    2910.0,
    2940.0,
    2970.0,
    3000.0,
    3030.0,
    3060.0,
    3090.0,
    3096.88,
    3120.0,
    3150.0,
    3180.0,
    3210.0,
    3240.0,
    3270.0,
    3300.0,
    3330.0,
    3360.0,
    3390.0,
    3420.0,
    3450.0,
    3480.0,
    3510.0,
    3540.0,
    3570.0,
    3600.0
   ],
   "T": [
    25.0,
    25.0,
    25.0,
    25.0,
    25.0,
    25.0,
    25.0,
    25.0,
    25.0,
    25.0,
    25.0,
    25.0,
    25.0,
    25.0,
    25.0,
    25.0,
    25.0,
    25.0,
    25.0,
    25.0,
    25.0,
    25.0,
    25.0,
    25.0,
    25.1,
    25.1,
    25.1,
    25.1,
    25.1,
    25.2,
    25.2,
    25.2,
    25.3,
    25.4,
    25.6,
    25.8,
    25.8,
    26.1,
    26.7,
    27.0,
    27.5,
    28.9,
    29.6,
    31.0,
    33.7,
    34.1,
    38.2,
    38.7,
    43.4,
    44.1,
    49.4,
    49.5,
    54.5,
    55.9,
    59.0,
    62.2,
    63.0,
    66.4,
    68.1,
    69.4,
    71.8,
    73.1,
    73.9,
    75.5,
    76.8,
    76.9,
    77.9,
    78.7,
    79.2,
    79.3,
    79.7,
    80.0,
    80.1,
    80.1,
    80.1,
    80.0,
    79.8,
    79.7,
    79.6,
    79.2,
    78.8,
    78.4,
    78.0,
    78.0,
    77.5,
    76.9,
    76.4,
    75.8,
    75.3,
    75.3,
    74.7,
    74.1,
    73.5,
    72.9,
    72.3,
    71.8,
    71.7,
    71.1,
    70.5,
    69.8,
    69.2,
    68.6,
    68.1,
    67.7,
    67.5,
    66.9,
    66.3,
    65.7,
    65.2,
    64.6,
    64.1,
    63.5,
    63.2,
    63.0,
    62.5,
    61.9,
    61.4,
    60.9,
    60.4,
    59.9,
    59.4,
    59.0,
    58.6,
    58.5,
    58.0,
    57.6,
    57.1,
    56.7,
    56.2,
    55.8,
    55.4,
    55.0,
    54.6,
    54.2,
    54.0,
    53.8,
    53.4,
    53.0,
    52.6,
    52.2,
    51.8,
    51.5,
    51.1,
    50.8,
    50.4,
    50.1,
    49.7,
    49.5,
    49.4,
    49.1,
    48.8,
    48.4,
    48.1,
    47.8,
    47.5,
    47.2,
    46.9,
    46.6,
    46.3,
    46.1,
    45.8,
    45.5,
    45.2,
    45.2,
    45.0,
    44.7,
    44.5,
    44.2,
    43.9,
    43.7,
    43.5,
    43.2,
    43.0,
    42.7,
    42.5,
    42.3,
    42.1,
    41.8,
    41.6,
    41.4,
    41.2
   ]
  },
  "TC_BOTTOM": {
   "t": [
    0.5,
    0.58,
    0.68,
    0.79,
    0.91,
    1.06,
    1.23,
    1.43,
    1.67,
    1.94,
    2.25,
    2.62,
    3.04,
    3.54,
    4.11,
    4.78,
    5.56,
    6.46,
    7.51,
    8.73,
    10.0,
    10.15,
    11.8,
    13.72,
    15.95,
    18.54,
    20.0,
    21.55,
    25.05,
    29.12,
    30.0,
    33.85,
    39.35,
    45.74,
    53.17,
    60.0,
    61.81,
    71.86,
    83.53,
    90.0,
    97.1,
    112.87,
    120.0,
    131.21,
    150.0,
    152.53,
    177.31,
    180.0,
    206.12,
    210.0,
    239.6,
    240.0,
    270.0,
    278.53,
    300.0,
    323.78,
    330.0,
    360.0,
    376.38,
    390.0,
    420.0,
    437.53,
    450.0,
    480.0,
    508.61,
    510.0,
    540.0,
    570.0,
    591.24,
    600.0,
    630.0,
    660.0,
    687.29,
    690.0,
    720.0,
    750.0,
    780.0,
    798.95,
    810.0,
    840.0,
    870.0,
    900.0,
    928.74,
    930.0,
    960.0,
    990.0,
    1020.0,
    1050.0,
    1079.63,
    1080.0,
    1110.0,
    1140.0,
    1170.0,
    1200.0,
    1230.0,
    1255.03,
    1260.0,
    1290.0,
    1320.0,
    1350.0,
    1380.0,
    1410.0,
    1440.0,
    1458.92,
    1470.0,
    1500.0,
    1530.0,
    1560.0,
    1590.0,
    1620.0,
    1650.0,
    1680.0,
    1695.94,
    1710.0,
    1740.0,
    1770.0,
    1800.0,
    1830.0,
    1860.0,
    1890.0,
    1920.0,
    1950.0,
    1971.46,
    1980.0,
    2010.0,
    2040.0,
    2070.0,
    2100.0,
    2130.0,
    2160.0,
    2190.0,
    2220.0,
    2250.0,
    2280.0,
    2291.75,
    2310.0,
    2340.0,
    2370.0,
    2400.0,
    2430.0,
    2460.0,
    2490.0,
    2520.0,
    2550.0,
    2580.0,
    2610.0,
    2640.0,
    2664.07,
    2670.0,
    2700.0,
    2730.0,
    2760.0,
    2790.0,
    2820.0,
    2850.0,
    2880.0,
    2910.0,
    2940.0,
    2970.0,
    3000.0,
    3030.0,
    3060.0,
    3090.0,
    3096.88,
    3120.0,
    3150.0,
    3180.0,
    3210.0,
    3240.0,
    3270.0,
    3300.0,
    3330.0,
    3360.0,
    3390.0,
    3420.0,
    3450.0,
    3480.0,
    3510.0,
    3540.0,
    3570.0,
    3600.0
   ],
   "T": [
    25.0,
    25.0,
    25.0,
    25.0,
    25.0,
    25.0,
    25.0,
    25.0,
    25.0,
    25.0,
    25.0,
    25.0,
    25.0,
    25.1,
    25.1,
    25.2,
    25.3,
    25.5,
    25.8,
    26.3,
    26.8,
    26.9,
    27.7,
    28.8,
    30.3,
    32.2,
    33.3,
    34.6,
    37.6,
    41.2,
    42.0,
    45.6,
    50.8,
    56.7,
    63.5,
    69.5,
    71.0,
    79.2,
    88.0,
    92.4,
    97.1,
    106.3,
    110.1,
    115.7,
    123.9,
    124.9,
    133.9,
    134.8,
    142.6,
    143.7,
    151.0,
    151.1,
    157.3,
    158.9,
    162.6,
    166.1,
    167.0,
    170.6,
    172.4,
    173.7,
    176.1,
    177.4,
    178.2,
    179.6,
    180.7,
    180.7,
    181.4,
    181.8,
    181.9,
    182.0,
    181.8,
    181.5,
    181.0,
    180.9,
    180.2,
    179.3,
    178.3,
    177.7,
    177.3,
    176.1,
    174.8,
    173.5,
    172.1,
    172.1,
    170.6,
    169.1,
    167.6,
    166.1,
    164.6,
    164.5,
    163.0,
    161.4,
    159.8,
    158.3,
    156.7,
    155.4,
    155.1,
    153.5,
    152.0,
    150.4,
    148.9,
    147.4,
    145.9,
    144.9,
    144.4,
    142.9,
    141.4,
    140.0,
    138.5,
    137.1,
    135.7,
    134.3,
    133.6,
    132.9,
    131.6,
    130.2,
    128.9,
    127.6,
    126.3,
    125.0,
    123.8,
    122.5,
    121.6,
    121.3,
    120.1,
    118.9,
    117.7,
    116.5,
    115.4,
    114.2,
    113.1,
    112.0,
    110.9,
    109.8,
    109.4,
    108.8,
    107.7,
    106.7,
    105.7,
    104.7,
    103.7,
    102.7,
    101.7,
    100.8,
    99.8,
    98.9,
    98.0,
    97.2,
    97.1,
    96.2,
    95.3,
    94.4,
    93.5,
    92.7,
    91.9,
    91.0,
    90.2,
    89.4,
    88.6,
    87.8,
    87.0,
    86.3,
    85.5,
    85.4,
    84.8,
    84.0,
    83.3,
    82.6,
    81.9,
    81.2,
    80.5,
    79.8,
    79.1,
    78.5,
    77.8,
    77.2,
    76.5,
    75.9,
    75.3,
    74.7,
    74.1
   ]
  },
  "FLANGE_RIM": {
   "t": [
    0.5,
    0.58,
    0.68,
    0.79,
    0.91,
    1.06,
    1.23,
    1.43,
    1.67,
    1.94,
    2.25,
    2.62,
    3.04,
    3.54,
    4.11,
    4.78,
    5.56,
    6.46,
    7.51,
    8.73,
    10.0,
    10.15,
    11.8,
    13.72,
    15.95,
    18.54,
    20.0,
    21.55,
    25.05,
    29.12,
    30.0,
    33.85,
    39.35,
    45.74,
    53.17,
    60.0,
    61.81,
    71.86,
    83.53,
    90.0,
    97.1,
    112.87,
    120.0,
    131.21,
    150.0,
    152.53,
    177.31,
    180.0,
    206.12,
    210.0,
    239.6,
    240.0,
    270.0,
    278.53,
    300.0,
    323.78,
    330.0,
    360.0,
    376.38,
    390.0,
    420.0,
    437.53,
    450.0,
    480.0,
    508.61,
    510.0,
    540.0,
    570.0,
    591.24,
    600.0,
    630.0,
    660.0,
    687.29,
    690.0,
    720.0,
    750.0,
    780.0,
    798.95,
    810.0,
    840.0,
    870.0,
    900.0,
    928.74,
    930.0,
    960.0,
    990.0,
    1020.0,
    1050.0,
    1079.63,
    1080.0,
    1110.0,
    1140.0,
    1170.0,
    1200.0,
    1230.0,
    1255.03,
    1260.0,
    1290.0,
    1320.0,
    1350.0,
    1380.0,
    1410.0,
    1440.0,
    1458.92,
    1470.0,
    1500.0,
    1530.0,
    1560.0,
    1590.0,
    1620.0,
    1650.0,
    1680.0,
    1695.94,
    1710.0,
    1740.0,
    1770.0,
    1800.0,
    1830.0,
    1860.0,
    1890.0,
    1920.0,
    1950.0,
    1971.46,
    1980.0,
    2010.0,
    2040.0,
    2070.0,
    2100.0,
    2130.0,
    2160.0,
    2190.0,
    2220.0,
    2250.0,
    2280.0,
    2291.75,
    2310.0,
    2340.0,
    2370.0,
    2400.0,
    2430.0,
    2460.0,
    2490.0,
    2520.0,
    2550.0,
    2580.0,
    2610.0,
    2640.0,
    2664.07,
    2670.0,
    2700.0,
    2730.0,
    2760.0,
    2790.0,
    2820.0,
    2850.0,
    2880.0,
    2910.0,
    2940.0,
    2970.0,
    3000.0,
    3030.0,
    3060.0,
    3090.0,
    3096.88,
    3120.0,
    3150.0,
    3180.0,
    3210.0,
    3240.0,
    3270.0,
    3300.0,
    3330.0,
    3360.0,
    3390.0,
    3420.0,
    3450.0,
    3480.0,
    3510.0,
    3540.0,
    3570.0,
    3600.0
   ],
   "T": [
    25.0,
    25.0,
    25.0,
    25.0,
    25.0,
    25.0,
    25.0,
    25.0,
    25.0,
    25.0,
    25.0,
    25.0,
    25.0,
    25.0,
    25.0,
    25.0,
    25.0,
    25.0,
    25.0,
    25.0,
    25.0,
    25.0,
    25.0,
    25.0,
    25.0,
    25.0,
    25.0,
    25.0,
    25.0,
    25.0,
    25.0,
    25.0,
    25.0,
    25.1,
    25.1,
    25.1,
    25.1,
    25.2,
    25.3,
    25.4,
    25.5,
    25.8,
    25.9,
    26.2,
    26.9,
    27.0,
    28.3,
    28.5,
    30.3,
    30.6,
    33.2,
    33.2,
    36.1,
    36.9,
    39.0,
    41.4,
    42.0,
    44.9,
    46.4,
    47.6,
    50.1,
    51.5,
    52.5,
    54.5,
    56.3,
    56.4,
    58.0,
    59.4,
    60.3,
    60.7,
    61.7,
    62.6,
    63.3,
    63.3,
    63.9,
    64.4,
    64.7,
    64.9,
    65.0,
    65.1,
    65.2,
    65.2,
    65.2,
    65.2,
    65.1,
    64.9,
    64.7,
    64.5,
    64.3,
    64.3,
    64.0,
    63.6,
    63.3,
    62.9,
    62.6,
    62.3,
    62.2,
    61.8,
    61.4,
    61.0,
    60.6,
    60.1,
    59.7,
    59.4,
    59.3,
    58.8,
    58.4,
    58.0,
    57.6,
    57.1,
    56.7,
    56.3,
    56.1,
    55.9,
    55.5,
    55.0,
    54.6,
    54.2,
    53.8,
    53.4,
    53.0,
    52.7,
    52.4,
    52.3,
    51.9,
    51.5,
    51.2,
    50.8,
    50.5,
    50.1,
    49.8,
    49.4,
    49.1,
    48.7,
    48.6,
    48.4,
    48.1,
    47.8,
    47.5,
    47.2,
    46.9,
    46.6,
    46.3,
    46.0,
    45.7,
    45.4,
    45.1,
    44.9,
    44.9,
    44.6,
    44.3,
    44.1,
    43.8,
    43.6,
    43.3,
    43.1,
    42.8,
    42.6,
    42.3,
    42.1,
    41.9,
    41.7,
    41.4,
    41.4,
    41.2,
    41.0,
    40.8,
    40.6,
    40.4,
    40.2,
    40.0,
    39.8,
    39.6,
    39.4,
    39.2,
    39.0,
    38.8,
    38.7,
    38.5,
    38.3,
    38.1
   ]
  },
  "BOTTOM_CENTRE": {
   "t": [
    0.5,
    0.58,
    0.68,
    0.79,
    0.91,
    1.06,
    1.23,
    1.43,
    1.67,
    1.94,
    2.25,
    2.62,
    3.04,
    3.54,
    4.11,
    4.78,
    5.56,
    6.46,
    7.51,
    8.73,
    10.0,
    10.15,
    11.8,
    13.72,
    15.95,
    18.54,
    20.0,
    21.55,
    25.05,
    29.12,
    30.0,
    33.85,
    39.35,
    45.74,
    53.17,
    60.0,
    61.81,
    71.86,
    83.53,
    90.0,
    97.1,
    112.87,
    120.0,
    131.21,
    150.0,
    152.53,
    177.31,
    180.0,
    206.12,
    210.0,
    239.6,
    240.0,
    270.0,
    278.53,
    300.0,
    323.78,
    330.0,
    360.0,
    376.38,
    390.0,
    420.0,
    437.53,
    450.0,
    480.0,
    508.61,
    510.0,
    540.0,
    570.0,
    591.24,
    600.0,
    630.0,
    660.0,
    687.29,
    690.0,
    720.0,
    750.0,
    780.0,
    798.95,
    810.0,
    840.0,
    870.0,
    900.0,
    928.74,
    930.0,
    960.0,
    990.0,
    1020.0,
    1050.0,
    1079.63,
    1080.0,
    1110.0,
    1140.0,
    1170.0,
    1200.0,
    1230.0,
    1255.03,
    1260.0,
    1290.0,
    1320.0,
    1350.0,
    1380.0,
    1410.0,
    1440.0,
    1458.92,
    1470.0,
    1500.0,
    1530.0,
    1560.0,
    1590.0,
    1620.0,
    1650.0,
    1680.0,
    1695.94,
    1710.0,
    1740.0,
    1770.0,
    1800.0,
    1830.0,
    1860.0,
    1890.0,
    1920.0,
    1950.0,
    1971.46,
    1980.0,
    2010.0,
    2040.0,
    2070.0,
    2100.0,
    2130.0,
    2160.0,
    2190.0,
    2220.0,
    2250.0,
    2280.0,
    2291.75,
    2310.0,
    2340.0,
    2370.0,
    2400.0,
    2430.0,
    2460.0,
    2490.0,
    2520.0,
    2550.0,
    2580.0,
    2610.0,
    2640.0,
    2664.07,
    2670.0,
    2700.0,
    2730.0,
    2760.0,
    2790.0,
    2820.0,
    2850.0,
    2880.0,
    2910.0,
    2940.0,
    2970.0,
    3000.0,
    3030.0,
    3060.0,
    3090.0,
    3096.88,
    3120.0,
    3150.0,
    3180.0,
    3210.0,
    3240.0,
    3270.0,
    3300.0,
    3330.0,
    3360.0,
    3390.0,
    3420.0,
    3450.0,
    3480.0,
    3510.0,
    3540.0,
    3570.0,
    3600.0
   ],
   "T": [
    25.0,
    25.0,
    25.0,
    25.0,
    25.0,
    25.0,
    25.0,
    25.0,
    25.0,
    25.0,
    25.0,
    25.0,
    25.0,
    25.0,
    25.0,
    25.0,
    25.0,
    25.0,
    25.0,
    25.0,
    25.0,
    25.0,
    25.0,
    25.1,
    25.3,
    25.7,
    26.0,
    26.4,
    27.8,
    30.1,
    30.7,
    33.6,
    38.7,
    45.7,
    54.5,
    63.0,
    65.2,
    77.6,
    91.4,
    98.6,
    106.1,
    121.5,
    127.9,
    137.2,
    151.1,
    152.9,
    168.2,
    169.8,
    182.8,
    184.6,
    196.4,
    196.5,
    206.1,
    208.5,
    213.7,
    218.5,
    219.7,
    224.2,
    226.3,
    227.9,
    230.4,
    231.6,
    232.4,
    233.5,
    234.1,
    234.1,
    234.3,
    234.1,
    233.7,
    233.6,
    232.7,
    231.7,
    230.5,
    230.4,
    229.0,
    227.4,
    225.8,
    224.7,
    224.0,
    222.2,
    220.3,
    218.3,
    216.4,
    216.3,
    214.3,
    212.2,
    210.2,
    208.1,
    206.0,
    206.0,
    203.9,
    201.9,
    199.8,
    197.7,
    195.7,
    194.0,
    193.6,
    191.6,
    189.6,
    187.6,
    185.6,
    183.6,
    181.7,
    180.5,
    179.8,
    177.9,
    176.0,
    174.1,
    172.3,
    170.5,
    168.7,
    166.9,
    166.0,
    165.1,
    163.4,
    161.7,
    160.0,
    158.3,
    156.7,
    155.1,
    153.4,
    151.9,
    150.7,
    150.3,
    148.7,
    147.2,
    145.7,
    144.2,
    142.7,
    141.3,
    139.9,
    138.4,
    137.0,
    135.7,
    135.1,
    134.3,
    133.0,
    131.6,
    130.3,
    129.0,
    127.8,
    126.5,
    125.3,
    124.0,
    122.8,
    121.6,
    120.4,
    119.5,
    119.3,
    118.1,
    117.0,
    115.9,
    114.8,
    113.7,
    112.6,
    111.5,
    110.5,
    109.4,
    108.4,
    107.4,
    106.4,
    105.4,
    104.4,
    104.2,
    103.5,
    102.5,
    101.6,
    100.7,
    99.8,
    98.9,
    98.0,
    97.1,
    96.2,
    95.4,
    94.5,
    93.7,
    92.8,
    92.0,
    91.2,
    90.4,
    89.6
   ]
  },
  "N_ORING": {
   "t": [
    0.5,
    0.58,
    0.68,
    0.79,
    0.91,
    1.06,
    1.23,
    1.43,
    1.67,
    1.94,
    2.25,
    2.62,
    3.04,
    3.54,
    4.11,
    4.78,
    5.56,
    6.46,
    7.51,
    8.73,
    10.0,
    10.15,
    11.8,
    13.72,
    15.95,
    18.54,
    20.0,
    21.55,
    25.05,
    29.12,
    30.0,
    33.85,
    39.35,
    45.74,
    53.17,
    60.0,
    61.81,
    71.86,
    83.53,
    90.0,
    97.1,
    112.87,
    120.0,
    131.21,
    150.0,
    152.53,
    177.31,
    180.0,
    206.12,
    210.0,
    239.6,
    240.0,
    270.0,
    278.53,
    300.0,
    323.78,
    330.0,
    360.0,
    376.38,
    390.0,
    420.0,
    437.53,
    450.0,
    480.0,
    508.61,
    510.0,
    540.0,
    570.0,
    591.24,
    600.0,
    630.0,
    660.0,
    687.29,
    690.0,
    720.0,
    750.0,
    780.0,
    798.95,
    810.0,
    840.0,
    870.0,
    900.0,
    928.74,
    930.0,
    960.0,
    990.0,
    1020.0,
    1050.0,
    1079.63,
    1080.0,
    1110.0,
    1140.0,
    1170.0,
    1200.0,
    1230.0,
    1255.03,
    1260.0,
    1290.0,
    1320.0,
    1350.0,
    1380.0,
    1410.0,
    1440.0,
    1458.92,
    1470.0,
    1500.0,
    1530.0,
    1560.0,
    1590.0,
    1620.0,
    1650.0,
    1680.0,
    1695.94,
    1710.0,
    1740.0,
    1770.0,
    1800.0,
    1830.0,
    1860.0,
    1890.0,
    1920.0,
    1950.0,
    1971.46,
    1980.0,
    2010.0,
    2040.0,
    2070.0,
    2100.0,
    2130.0,
    2160.0,
    2190.0,
    2220.0,
    2250.0,
    2280.0,
    2291.75,
    2310.0,
    2340.0,
    2370.0,
    2400.0,
    2430.0,
    2460.0,
    2490.0,
    2520.0,
    2550.0,
    2580.0,
    2610.0,
    2640.0,
    2664.07,
    2670.0,
    2700.0,
    2730.0,
    2760.0,
    2790.0,
    2820.0,
    2850.0,
    2880.0,
    2910.0,
    2940.0,
    2970.0,
    3000.0,
    3030.0,
    3060.0,
    3090.0,
    3096.88,
    3120.0,
    3150.0,
    3180.0,
    3210.0,
    3240.0,
    3270.0,
    3300.0,
    3330.0,
    3360.0,
    3390.0,
    3420.0,
    3450.0,
    3480.0,
    3510.0,
    3540.0,
    3570.0,
    3600.0
   ],
   "T": [
    25.0,
    25.0,
    25.0,
    25.0,
    25.0,
    25.0,
    25.0,
    25.0,
    25.0,
    25.0,
    25.0,
    25.0,
    25.1,
    25.1,
    25.1,
    25.1,
    25.1,
    25.1,
    25.1,
    25.2,
    25.2,
    25.2,
    25.2,
    25.2,
    25.3,
    25.3,
    25.3,
    25.4,
    25.4,
    25.5,
    25.5,
    25.5,
    25.6,
    25.7,
    25.8,
    25.9,
    25.9,
    26.0,
    26.1,
    26.1,
    26.2,
    26.3,
    26.3,
    26.6,
    27.4,
    27.5,
    28.9,
    29.1,
    31.1,
    31.4,
    34.1,
    34.1,
    37.0,
    37.9,
    40.0,
    42.4,
    43.0,
    45.8,
    47.3,
    48.6,
    51.0,
    52.4,
    53.3,
    55.3,
    57.0,
    57.1,
    58.7,
    60.1,
    60.9,
    61.3,
    62.3,
    63.1,
    63.8,
    63.8,
    64.4,
    64.8,
    65.2,
    65.3,
    65.4,
    65.6,
    65.6,
    65.6,
    65.6,
    65.6,
    65.5,
    65.3,
    65.1,
    64.8,
    64.6,
    64.6,
    64.3,
    63.9,
    63.6,
    63.2,
    62.8,
    62.5,
    62.5,
    62.1,
    61.6,
    61.2,
    60.8,
    60.4,
    59.9,
    59.7,
    59.5,
    59.1,
    58.6,
    58.2,
    57.8,
    57.3,
    56.9,
    56.5,
    56.3,
    56.1,
    55.7,
    55.2,
    54.8,
    54.4,
    54.0,
    53.6,
    53.2,
    52.8,
    52.6,
    52.5,
    52.1,
    51.7,
    51.3,
    51.0,
    50.6,
    50.3,
    49.9,
    49.6,
    49.2,
    48.9,
    48.8,
    48.6,
    48.2,
    47.9,
    47.6,
    47.3,
    47.0,
    46.7,
    46.4,
    46.1,
    45.8,
    45.5,
    45.3,
    45.0,
    45.0,
    44.7,
    44.4,
    44.2,
    43.9,
    43.7,
    43.4,
    43.2,
    42.9,
    42.7,
    42.5,
    42.2,
    42.0,
    41.8,
    41.5,
    41.5,
    41.3,
    41.1,
    40.9,
    40.7,
    40.5,
    40.3,
    40.1,
    39.9,
    39.7,
    39.5,
    39.3,
    39.1,
    38.9,
    38.7,
    38.6,
    38.4,
    38.2
   ]
  },
  "N_BORING": {
   "t": [
    0.5,
    0.58,
    0.68,
    0.79,
    0.91,
    1.06,
    1.23,
    1.43,
    1.67,
    1.94,
    2.25,
    2.62,
    3.04,
    3.54,
    4.11,
    4.78,
    5.56,
    6.46,
    7.51,
    8.73,
    10.0,
    10.15,
    11.8,
    13.72,
    15.95,
    18.54,
    20.0,
    21.55,
    25.05,
    29.12,
    30.0,
    33.85,
    39.35,
    45.74,
    53.17,
    60.0,
    61.81,
    71.86,
    83.53,
    90.0,
    97.1,
    112.87,
    120.0,
    131.21,
    150.0,
    152.53,
    177.31,
    180.0,
    206.12,
    210.0,
    239.6,
    240.0,
    270.0,
    278.53,
    300.0,
    323.78,
    330.0,
    360.0,
    376.38,
    390.0,
    420.0,
    437.53,
    450.0,
    480.0,
    508.61,
    510.0,
    540.0,
    570.0,
    591.24,
    600.0,
    630.0,
    660.0,
    687.29,
    690.0,
    720.0,
    750.0,
    780.0,
    798.95,
    810.0,
    840.0,
    870.0,
    900.0,
    928.74,
    930.0,
    960.0,
    990.0,
    1020.0,
    1050.0,
    1079.63,
    1080.0,
    1110.0,
    1140.0,
    1170.0,
    1200.0,
    1230.0,
    1255.03,
    1260.0,
    1290.0,
    1320.0,
    1350.0,
    1380.0,
    1410.0,
    1440.0,
    1458.92,
    1470.0,
    1500.0,
    1530.0,
    1560.0,
    1590.0,
    1620.0,
    1650.0,
    1680.0,
    1695.94,
    1710.0,
    1740.0,
    1770.0,
    1800.0,
    1830.0,
    1860.0,
    1890.0,
    1920.0,
    1950.0,
    1971.46,
    1980.0,
    2010.0,
    2040.0,
    2070.0,
    2100.0,
    2130.0,
    2160.0,
    2190.0,
    2220.0,
    2250.0,
    2280.0,
    2291.75,
    2310.0,
    2340.0,
    2370.0,
    2400.0,
    2430.0,
    2460.0,
    2490.0,
    2520.0,
    2550.0,
    2580.0,
    2610.0,
    2640.0,
    2664.07,
    2670.0,
    2700.0,
    2730.0,
    2760.0,
    2790.0,
    2820.0,
    2850.0,
    2880.0,
    2910.0,
    2940.0,
    2970.0,
    3000.0,
    3030.0,
    3060.0,
    3090.0,
    3096.88,
    3120.0,
    3150.0,
    3180.0,
    3210.0,
    3240.0,
    3270.0,
    3300.0,
    3330.0,
    3360.0,
    3390.0,
    3420.0,
    3450.0,
    3480.0,
    3510.0,
    3540.0,
    3570.0,
    3600.0
   ],
   "T": [
    25.0,
    25.0,
    25.0,
    25.0,
    25.0,
    25.0,
    25.0,
    25.0,
    25.0,
    25.0,
    25.0,
    25.0,
    25.0,
    25.0,
    25.0,
    25.0,
    25.0,
    25.0,
    25.0,
    25.0,
    25.0,
    25.0,
    25.0,
    25.1,
    25.2,
    25.3,
    25.4,
    25.5,
    25.8,
    26.3,
    26.4,
    27.1,
    28.3,
    30.4,
    33.5,
    36.9,
    37.8,
    43.7,
    51.2,
    55.7,
    60.7,
    72.3,
    77.5,
    85.7,
    99.0,
    100.8,
    117.1,
    118.8,
    134.1,
    136.3,
    151.2,
    151.4,
    164.2,
    167.6,
    175.0,
    182.2,
    184.0,
    191.2,
    194.8,
    197.4,
    202.2,
    204.6,
    206.2,
    209.1,
    211.2,
    211.3,
    212.9,
    213.9,
    214.4,
    214.6,
    214.7,
    214.6,
    214.2,
    214.1,
    213.4,
    212.5,
    211.4,
    210.7,
    210.2,
    208.8,
    207.4,
    205.8,
    204.2,
    204.2,
    202.5,
    200.7,
    199.0,
    197.1,
    195.3,
    195.3,
    193.4,
    191.6,
    189.7,
    187.8,
    186.0,
    184.4,
    184.1,
    182.2,
    180.4,
    178.5,
    176.7,
    174.9,
    173.0,
    171.9,
    171.2,
    169.5,
    167.7,
    166.0,
    164.2,
    162.5,
    160.8,
    159.2,
    158.3,
    157.5,
    155.9,
    154.3,
    152.7,
    151.1,
    149.5,
    148.0,
    146.5,
    145.0,
    143.9,
    143.5,
    142.0,
    140.6,
    139.2,
    137.7,
    136.4,
    135.0,
    133.6,
    132.3,
    131.0,
    129.7,
    129.2,
    128.4,
    127.1,
    125.8,
    124.6,
    123.4,
    122.2,
    121.0,
    119.8,
    118.6,
    117.5,
    116.4,
    115.2,
    114.4,
    114.1,
    113.0,
    112.0,
    110.9,
    109.9,
    108.8,
    107.8,
    106.8,
    105.8,
    104.8,
    103.8,
    102.9,
    101.9,
    101.0,
    100.1,
    99.9,
    99.2,
    98.3,
    97.4,
    96.5,
    95.6,
    94.8,
    93.9,
    93.1,
    92.3,
    91.5,
    90.7,
    89.9,
    89.1,
    88.3,
    87.6,
    86.8,
    86.1
   ]
  }
 },
 "peaks": {
  "N_PILE": {
   "T_max": 1006.7,
   "t_at_max_s": 0.5,
   "T_at_60s": 793.7,
   "T_at_300s": 393.4,
   "T_at_3600s": 92.1,
   "t_first_100C_s": 0.5,
   "t_first_150C_s": 0.5,
   "t_first_200C_s": 0.5
  },
  "TC_TOP": {
   "T_max": 80.1,
   "t_at_max_s": 690.0,
   "T_at_60s": 25.8,
   "T_at_300s": 59.0,
   "T_at_3600s": 41.2,
   "t_first_100C_s": null,
   "t_first_150C_s": null,
   "t_first_200C_s": null
  },
  "TC_BOTTOM": {
   "T_max": 182.0,
   "t_at_max_s": 600.0,
   "T_at_60s": 69.5,
   "T_at_300s": 162.6,
   "T_at_3600s": 74.1,
   "t_first_100C_s": 112.9,
   "t_first_150C_s": 239.6,
   "t_first_200C_s": null
  },
  "FLANGE_RIM": {
   "T_max": 65.2,
   "t_at_max_s": 900.0,
   "T_at_60s": 25.1,
   "T_at_300s": 39.0,
   "T_at_3600s": 38.1,
   "t_first_100C_s": null,
   "t_first_150C_s": null,
   "t_first_200C_s": null
  },
  "BOTTOM_CENTRE": {
   "T_max": 234.3,
   "t_at_max_s": 540.0,
   "T_at_60s": 63.0,
   "T_at_300s": 213.7,
   "T_at_3600s": 89.6,
   "t_first_100C_s": 97.1,
   "t_first_150C_s": 150.0,
   "t_first_200C_s": 270.0
  },
  "N_ORING": {
   "T_max": 65.6,
   "t_at_max_s": 870.0,
   "T_at_60s": 25.9,
   "T_at_300s": 40.0,
   "T_at_3600s": 38.2,
   "t_first_100C_s": null,
   "t_first_150C_s": null,
   "t_first_200C_s": null
  },
  "N_BORING": {
   "T_max": 214.7,
   "t_at_max_s": 630.0,
   "T_at_60s": 36.9,
   "T_at_300s": 175.0,
   "T_at_3600s": 86.1,
   "t_first_100C_s": 152.5,
   "t_first_150C_s": 239.6,
   "t_first_200C_s": 420.0
  }
 },
 "runtime_s": 702.6
}

File: atomizer-collection-cup/analysis/out/thermal/A_250_puck60/result.json
{
 "design": "A",
 "mass_g": 250,
 "options": {
  "puck_h": 60.0
 },
 "extra": {},
 "nodes": 5560,
 "elements": 10701,
 "pile_h_mm": 39.6,
 "pile_top_mm_below_joint": 65.9,
 "view_factor_to_walls": 0.949,
 "escaped_through_outlet": 0.051,
 "returned_to_pile": 0.0,
 "pile_radiated_peak_W": 145.6,
 "series": {
  "N_PILE": {
   "t": [
    0.5,
    0.58,
    0.68,
    0.79,
    0.91,
    1.06,
    1.23,
    1.43,
    1.67,
    1.94,
    2.25,
    2.62,
    3.04,
    3.54,
    4.11,
    4.78,
    5.56,
    6.46,
    7.51,
    8.73,
    10.0,
    10.15,
    11.8,
    13.72,
    15.95,
    18.54,
    20.0,
    21.55,
    25.05,
    29.12,
    30.0,
    33.85,
    39.35,
    45.74,
    53.17,
    60.0,
    61.81,
    71.86,
    83.53,
    90.0,
    97.1,
    112.87,
    120.0,
    131.21,
    150.0,
    152.53,
    177.31,
    180.0,
    206.12,
    210.0,
    239.6,
    240.0,
    270.0,
    278.53,
    300.0,
    323.78,
    330.0,
    360.0,
    376.38,
    390.0,
    420.0,
    437.53,
    450.0,
    480.0,
    508.61,
    510.0,
    540.0,
    570.0,
    591.24,
    600.0,
    630.0,
    660.0,
    687.29,
    690.0,
    720.0,
    750.0,
    780.0,
    798.95,
    810.0,
    840.0,
    870.0,
    900.0,
    928.74,
    930.0,
    960.0,
    990.0,
    1020.0,
    1050.0,
    1079.63,
    1080.0,
    1110.0,
    1140.0,
    1170.0,
    1200.0,
    1230.0,
    1255.03,
    1260.0,
    1290.0,
    1320.0,
    1350.0,
    1380.0,
    1410.0,
    1440.0,
    1458.92,
    1470.0,
    1500.0,
    1530.0,
    1560.0,
    1590.0,
    1620.0,
    1650.0,
    1680.0,
    1695.94,
    1710.0,
    1740.0,
    1770.0,
    1800.0,
    1830.0,
    1860.0,
    1890.0,
    1920.0,
    1950.0,
    1971.46,
    1980.0,
    2010.0,
    2040.0,
    2070.0,
    2100.0,
    2130.0,
    2160.0,
    2190.0,
    2220.0,
    2250.0,
    2280.0,
    2291.75,
    2310.0,
    2340.0,
    2370.0,
    2400.0,
    2430.0,
    2460.0,
    2490.0,
    2520.0,
    2550.0,
    2580.0,
    2610.0,
    2640.0,
    2664.07,
    2670.0,
    2700.0,
    2730.0,
    2760.0,
    2790.0,
    2820.0,
    2850.0,
    2880.0,
    2910.0,
    2940.0,
    2970.0,
    3000.0,
    3030.0,
    3060.0,
    3090.0,
    3096.88,
    3120.0,
    3150.0,
    3180.0,
    3210.0,
    3240.0,
    3270.0,
    3300.0,
    3330.0,
    3360.0,
    3390.0,
    3420.0,
    3450.0,
    3480.0,
    3510.0,
    3540.0,
    3570.0,
    3600.0
   ],
   "T": [
    1006.6,
    1005.2,
    1003.8,
    1002.4,
    1001.0,
    999.1,
    997.0,
    995.0,
    992.6,
    990.1,
    987.6,
    985.0,
    982.2,
    978.9,
    975.6,
    971.8,
    967.9,
    963.5,
    958.5,
    953.2,
    947.8,
    947.2,
    940.7,
    933.5,
    925.5,
    916.7,
    911.9,
    906.9,
    895.9,
    883.6,
    881.0,
    869.7,
    853.8,
    835.4,
    813.8,
    793.4,
    787.9,
    756.2,
    715.3,
    689.8,
    665.9,
    621.3,
    603.8,
    578.9,
    542.6,
    538.0,
    498.8,
    494.8,
    461.1,
    456.4,
    425.1,
    424.7,
    397.8,
    390.8,
    374.9,
    359.2,
    355.2,
    338.2,
    329.6,
    322.8,
    309.5,
    302.3,
    297.4,
    286.7,
    277.5,
    277.1,
    268.3,
    260.4,
    255.1,
    253.0,
    246.3,
    240.2,
    235.0,
    234.4,
    229.2,
    224.3,
    219.7,
    216.9,
    215.4,
    211.4,
    207.6,
    204.0,
    200.8,
    200.7,
    197.5,
    194.5,
    191.6,
    188.8,
    186.3,
    186.2,
    183.7,
    181.3,
    179.0,
    176.8,
    174.7,
    173.0,
    172.6,
    170.6,
    168.7,
    166.8,
    165.0,
    163.3,
    161.6,
    160.5,
    159.9,
    158.3,
    156.7,
    155.2,
    153.7,
    152.2,
    150.8,
    149.4,
    148.6,
    148.0,
    146.6,
    145.3,
    144.0,
    142.7,
    141.5,
    140.3,
    139.0,
    137.8,
    137.0,
    136.7,
    135.5,
    134.4,
    133.2,
    132.1,
    131.0,
    130.0,
    128.9,
    127.8,
    126.8,
    125.8,
    125.4,
    124.8,
    123.8,
    122.8,
    121.8,
    120.9,
    119.9,
    119.0,
    118.0,
    117.1,
    116.2,
    115.3,
    114.4,
    113.7,
    113.6,
    112.7,
    111.8,
    111.0,
    110.2,
    109.3,
    108.5,
    107.7,
    106.9,
    106.1,
    105.3,
    104.5,
    103.8,
    103.0,
    102.3,
    102.1,
    101.5,
    100.8,
    100.1,
    99.3,
    98.6,
    97.9,
    97.2,
    96.5,
    95.8,
    95.2,
    94.5,
    93.8,
    93.2,
    92.5,
    91.9,
    91.2,
    90.6
   ]
  },
  "TC_TOP": {
   "t": [
    0.5,
    0.58,
    0.68,
    0.79,
    0.91,
    1.06,
    1.23,
    1.43,
    1.67,
    1.94,
    2.25,
    2.62,
    3.04,
    3.54,
    4.11,
    4.78,
    5.56,
    6.46,
    7.51,
    8.73,
    10.0,
    10.15,
    11.8,
    13.72,
    15.95,
    18.54,
    20.0,
    21.55,
    25.05,
    29.12,
    30.0,
    33.85,
    39.35,
    45.74,
    53.17,
    60.0,
    61.81,
    71.86,
    83.53,
    90.0,
    97.1,
    112.87,
    120.0,
    131.21,
    150.0,
    152.53,
    177.31,
    180.0,
    206.12,
    210.0,
    239.6,
    240.0,
    270.0,
    278.53,
    300.0,
    323.78,
    330.0,
    360.0,
    376.38,
    390.0,
    420.0,
    437.53,
    450.0,
    480.0,
    508.61,
    510.0,
    540.0,
    570.0,
    591.24,
    600.0,
    630.0,
    660.0,
    687.29,
    690.0,
    720.0,
    750.0,
    780.0,
    798.95,
    810.0,
    840.0,
    870.0,
    900.0,
    928.74,
    930.0,
    960.0,
    990.0,
    1020.0,
    1050.0,
    1079.63,
    1080.0,
    1110.0,
    1140.0,
    1170.0,
    1200.0,
    1230.0,
    1255.03,
    1260.0,
    1290.0,
    1320.0,
    1350.0,
    1380.0,
    1410.0,
    1440.0,
    1458.92,
    1470.0,
    1500.0,
    1530.0,
    1560.0,
    1590.0,
    1620.0,
    1650.0,
    1680.0,
    1695.94,
    1710.0,
    1740.0,
    1770.0,
    1800.0,
    1830.0,
    1860.0,
    1890.0,
    1920.0,
    1950.0,
    1971.46,
    1980.0,
    2010.0,
    2040.0,
    2070.0,
    2100.0,
    2130.0,
    2160.0,
    2190.0,
    2220.0,
    2250.0,
    2280.0,
    2291.75,
    2310.0,
    2340.0,
    2370.0,
    2400.0,
    2430.0,
    2460.0,
    2490.0,
    2520.0,
    2550.0,
    2580.0,
    2610.0,
    2640.0,
    2664.07,
    2670.0,
    2700.0,
    2730.0,
    2760.0,
    2790.0,
    2820.0,
    2850.0,
    2880.0,
    2910.0,
    2940.0,
    2970.0,
    3000.0,
    3030.0,
    3060.0,
    3090.0,
    3096.88,
    3120.0,
    3150.0,
    3180.0,
    3210.0,
    3240.0,
    3270.0,
    3300.0,
    3330.0,
    3360.0,
    3390.0,
    3420.0,
    3450.0,
    3480.0,
    3510.0,
    3540.0,
    3570.0,
    3600.0
   ],
   "T": [
    25.0,
    25.0,
    25.0,
    25.0,
    25.0,
    25.0,
    25.0,
    25.0,
    25.0,
    25.0,
    25.0,
    25.0,
    25.0,
    25.0,
    25.0,
    25.0,
    25.0,
    25.0,
    25.0,
    25.1,
    25.1,
    25.1,
    25.1,
    25.2,
    25.2,
    25.3,
    25.3,
    25.4,
    25.5,
    25.7,
    25.8,
    26.0,
    26.5,
    27.3,
    28.5,
    30.1,
    30.5,
    33.5,
    37.8,
    40.5,
    43.7,
    51.3,
    54.8,
    60.3,
    69.3,
    70.5,
    81.1,
    82.2,
    91.3,
    92.6,
    100.6,
    100.7,
    106.8,
    108.3,
    111.3,
    113.9,
    114.5,
    116.5,
    117.3,
    117.8,
    118.4,
    118.5,
    118.5,
    118.1,
    117.4,
    117.4,
    116.5,
    115.3,
    114.4,
    114.0,
    112.6,
    111.1,
    109.7,
    109.5,
    108.0,
    106.3,
    104.7,
    103.7,
    103.1,
    101.5,
    99.9,
    98.3,
    96.8,
    96.8,
    95.2,
    93.8,
    92.3,
    90.9,
    89.5,
    89.5,
    88.2,
    86.8,
    85.6,
    84.3,
    83.1,
    82.2,
    82.0,
    80.8,
    79.7,
    78.7,
    77.6,
    76.6,
    75.7,
    75.0,
    74.7,
    73.8,
    72.9,
    72.0,
    71.2,
    70.4,
    69.6,
    68.8,
    68.4,
    68.1,
    67.4,
    66.7,
    66.0,
    65.3,
    64.7,
    64.1,
    63.5,
    62.9,
    62.5,
    62.3,
    61.7,
    61.2,
    60.7,
    60.2,
    59.6,
    59.2,
    58.7,
    58.2,
    57.8,
    57.3,
    57.1,
    56.9,
    56.4,
    56.0,
    55.6,
    55.2,
    54.8,
    54.4,
    54.1,
    53.7,
    53.3,
    53.0,
    52.6,
    52.4,
    52.3,
    52.0,
    51.6,
    51.3,
    51.0,
    50.7,
    50.4,
    50.1,
    49.8,
    49.5,
    49.2,
    49.0,
    48.7,
    48.4,
    48.2,
    48.1,
    47.9,
    47.6,
    47.4,
    47.1,
    46.9,
    46.7,
    46.4,
    46.2,
    46.0,
    45.7,
    45.5,
    45.3,
    45.1,
    44.8,
    44.6,
    44.4,
    44.2
   ]
  },
  "TC_BOTTOM": {
   "t": [
    0.5,
    0.58,
    0.68,
    0.79,
    0.91,
    1.06,
    1.23,
    1.43,
    1.67,
    1.94,
    2.25,
    2.62,
    3.04,
    3.54,
    4.11,
    4.78,
    5.56,
    6.46,
    7.51,
    8.73,
    10.0,
    10.15,
    11.8,
    13.72,
    15.95,
    18.54,
    20.0,
    21.55,
    25.05,
    29.12,
    30.0,
    33.85,
    39.35,
    45.74,
    53.17,
    60.0,
    61.81,
    71.86,
    83.53,
    90.0,
    97.1,
    112.87,
    120.0,
    131.21,
    150.0,
    152.53,
    177.31,
    180.0,
    206.12,
    210.0,
    239.6,
    240.0,
    270.0,
    278.53,
    300.0,
    323.78,
    330.0,
    360.0,
    376.38,
    390.0,
    420.0,
    437.53,
    450.0,
    480.0,
    508.61,
    510.0,
    540.0,
    570.0,
    591.24,
    600.0,
    630.0,
    660.0,
    687.29,
    690.0,
    720.0,
    750.0,
    780.0,
    798.95,
    810.0,
    840.0,
    870.0,
    900.0,
    928.74,
    930.0,
    960.0,
    990.0,
    1020.0,
    1050.0,
    1079.63,
    1080.0,
    1110.0,
    1140.0,
    1170.0,
    1200.0,
    1230.0,
    1255.03,
    1260.0,
    1290.0,
    1320.0,
    1350.0,
    1380.0,
    1410.0,
    1440.0,
    1458.92,
    1470.0,
    1500.0,
    1530.0,
    1560.0,
    1590.0,
    1620.0,
    1650.0,
    1680.0,
    1695.94,
    1710.0,
    1740.0,
    1770.0,
    1800.0,
    1830.0,
    1860.0,
    1890.0,
    1920.0,
    1950.0,
    1971.46,
    1980.0,
    2010.0,
    2040.0,
    2070.0,
    2100.0,
    2130.0,
    2160.0,
    2190.0,
    2220.0,
    2250.0,
    2280.0,
    2291.75,
    2310.0,
    2340.0,
    2370.0,
    2400.0,
    2430.0,
    2460.0,
    2490.0,
    2520.0,
    2550.0,
    2580.0,
    2610.0,
    2640.0,
    2664.07,
    2670.0,
    2700.0,
    2730.0,
    2760.0,
    2790.0,
    2820.0,
    2850.0,
    2880.0,
    2910.0,
    2940.0,
    2970.0,
    3000.0,
    3030.0,
    3060.0,
    3090.0,
    3096.88,
    3120.0,
    3150.0,
    3180.0,
    3210.0,
    3240.0,
    3270.0,
    3300.0,
    3330.0,
    3360.0,
    3390.0,
    3420.0,
    3450.0,
    3480.0,
    3510.0,
    3540.0,
    3570.0,
    3600.0
   ],
   "T": [
    25.0,
    25.0,
    25.0,
    25.0,
    25.0,
    25.0,
    25.0,
    25.0,
    25.0,
    25.0,
    25.0,
    25.0,
    25.0,
    25.0,
    25.0,
    25.0,
    25.0,
    25.0,
    25.0,
    25.0,
    25.0,
    25.0,
    25.0,
    25.0,
    25.0,
    25.0,
    25.0,
    25.0,
    25.1,
    25.2,
    25.2,
    25.3,
    25.6,
    26.1,
    27.0,
    28.0,
    28.3,
    30.2,
    32.8,
    34.3,
    36.2,
    40.5,
    42.5,
    45.7,
    51.1,
    51.8,
    58.5,
    59.2,
    65.7,
    66.6,
    73.2,
    73.3,
    79.4,
    81.0,
    84.8,
    88.8,
    89.8,
    94.2,
    96.4,
    98.2,
    101.9,
    103.9,
    105.2,
    108.2,
    110.7,
    110.9,
    113.2,
    115.4,
    116.8,
    117.3,
    119.0,
    120.4,
    121.6,
    121.7,
    122.7,
    123.6,
    124.4,
    124.8,
    125.0,
    125.4,
    125.8,
    126.0,
    126.1,
    126.1,
    126.2,
    126.1,
    126.0,
    125.8,
    125.5,
    125.5,
    125.2,
    124.8,
    124.4,
    123.9,
    123.4,
    123.0,
    122.9,
    122.3,
    121.7,
    121.1,
    120.4,
    119.8,
    119.1,
    118.7,
    118.4,
    117.7,
    117.0,
    116.2,
    115.5,
    114.8,
    114.0,
    113.2,
    112.8,
    112.5,
    111.7,
    111.0,
    110.2,
    109.4,
    108.7,
    107.9,
    107.2,
    106.4,
    105.9,
    105.7,
    104.9,
    104.2,
    103.4,
    102.7,
    102.0,
    101.2,
    100.5,
    99.8,
    99.1,
    98.4,
    98.1,
    97.7,
    97.0,
    96.3,
    95.6,
    94.9,
    94.2,
    93.6,
    92.9,
    92.2,
    91.6,
    90.9,
    90.3,
    89.8,
    89.7,
    89.0,
    88.4,
    87.8,
    87.2,
    86.6,
    86.0,
    85.4,
    84.8,
    84.2,
    83.6,
    83.1,
    82.5,
    81.9,
    81.4,
    81.3,
    80.8,
    80.3,
    79.7,
    79.2,
    78.7,
    78.2,
    77.6,
    77.1,
    76.6,
    76.1,
    75.6,
    75.1,
    74.6,
    74.2,
    73.7,
    73.2,
    72.7
   ]
  },
  "FLANGE_RIM": {
   "t": [
    0.5,
    0.58,
    0.68,
    0.79,
    0.91,
    1.06,
    1.23,
    1.43,
    1.67,
    1.94,
    2.25,
    2.62,
    3.04,
    3.54,
    4.11,
    4.78,
    5.56,
    6.46,
    7.51,
    8.73,
    10.0,
    10.15,
    11.8,
    13.72,
    15.95,
    18.54,
    20.0,
    21.55,
    25.05,
    29.12,
    30.0,
    33.85,
    39.35,
    45.74,
    53.17,
    60.0,
    61.81,
    71.86,
    83.53,
    90.0,
    97.1,
    112.87,
    120.0,
    131.21,
    150.0,
    152.53,
    177.31,
    180.0,
    206.12,
    210.0,
    239.6,
    240.0,
    270.0,
    278.53,
    300.0,
    323.78,
    330.0,
    360.0,
    376.38,
    390.0,
    420.0,
    437.53,
    450.0,
    480.0,
    508.61,
    510.0,
    540.0,
    570.0,
    591.24,
    600.0,
    630.0,
    660.0,
    687.29,
    690.0,
    720.0,
    750.0,
    780.0,
    798.95,
    810.0,
    840.0,
    870.0,
    900.0,
    928.74,
    930.0,
    960.0,
    990.0,
    1020.0,
    1050.0,
    1079.63,
    1080.0,
    1110.0,
    1140.0,
    1170.0,
    1200.0,
    1230.0,
    1255.03,
    1260.0,
    1290.0,
    1320.0,
    1350.0,
    1380.0,
    1410.0,
    1440.0,
    1458.92,
    1470.0,
    1500.0,
    1530.0,
    1560.0,
    1590.0,
    1620.0,
    1650.0,
    1680.0,
    1695.94,
    1710.0,
    1740.0,
    1770.0,
    1800.0,
    1830.0,
    1860.0,
    1890.0,
    1920.0,
    1950.0,
    1971.46,
    1980.0,
    2010.0,
    2040.0,
    2070.0,
    2100.0,
    2130.0,
    2160.0,
    2190.0,
    2220.0,
    2250.0,
    2280.0,
    2291.75,
    2310.0,
    2340.0,
    2370.0,
    2400.0,
    2430.0,
    2460.0,
    2490.0,
    2520.0,
    2550.0,
    2580.0,
    2610.0,
    2640.0,
    2664.07,
    2670.0,
    2700.0,
    2730.0,
    2760.0,
    2790.0,
    2820.0,
    2850.0,
    2880.0,
    2910.0,
    2940.0,
    2970.0,
    3000.0,
    3030.0,
    3060.0,
    3090.0,
    3096.88,
    3120.0,
    3150.0,
    3180.0,
    3210.0,
    3240.0,
    3270.0,
    3300.0,
    3330.0,
    3360.0,
    3390.0,
    3420.0,
    3450.0,
    3480.0,
    3510.0,
    3540.0,
    3570.0,
    3600.0
   ],
   "T": [
    25.0,
    25.0,
    25.0,
    25.0,
    25.0,
    25.0,
    25.0,
    25.0,
    25.0,
    25.0,
    25.0,
    25.0,
    25.0,
    25.0,
    25.0,
    25.0,
    25.0,
    25.0,
    25.0,
    25.0,
    25.0,
    25.0,
    25.0,
    25.0,
    25.0,
    25.0,
    25.0,
    25.1,
    25.1,
    25.1,
    25.1,
    25.1,
    25.2,
    25.3,
    25.4,
    25.6,
    25.6,
    26.0,
    26.7,
    27.2,
    27.8,
    29.7,
    30.7,
    32.6,
    36.2,
    36.8,
    42.3,
    43.0,
    49.2,
    50.2,
    57.1,
    57.2,
    63.7,
    65.5,
    69.5,
    73.5,
    74.5,
    78.6,
    80.6,
    82.1,
    84.8,
    86.2,
    87.0,
    88.7,
    89.8,
    89.8,
    90.6,
    91.1,
    91.3,
    91.3,
    91.3,
    91.0,
    90.6,
    90.6,
    90.0,
    89.4,
    88.6,
    88.1,
    87.8,
    86.9,
    86.0,
    85.0,
    84.0,
    84.0,
    82.9,
    81.9,
    80.9,
    79.8,
    78.8,
    78.8,
    77.8,
    76.8,
    75.8,
    74.8,
    73.8,
    73.0,
    72.9,
    71.9,
    71.0,
    70.1,
    69.2,
    68.4,
    67.6,
    67.1,
    66.8,
    66.0,
    65.2,
    64.5,
    63.7,
    63.0,
    62.3,
    61.7,
    61.3,
    61.0,
    60.4,
    59.8,
    59.2,
    58.6,
    58.0,
    57.5,
    56.9,
    56.4,
    56.0,
    55.9,
    55.4,
    54.9,
    54.5,
    54.0,
    53.6,
    53.1,
    52.7,
    52.3,
    51.9,
    51.5,
    51.4,
    51.1,
    50.8,
    50.4,
    50.0,
    49.7,
    49.4,
    49.0,
    48.7,
    48.4,
    48.1,
    47.8,
    47.5,
    47.3,
    47.2,
    46.9,
    46.6,
    46.4,
    46.1,
    45.8,
    45.6,
    45.3,
    45.1,
    44.8,
    44.6,
    44.4,
    44.1,
    43.9,
    43.7,
    43.7,
    43.5,
    43.3,
    43.1,
    42.9,
    42.7,
    42.5,
    42.3,
    42.1,
    41.9,
    41.7,
    41.5,
    41.3,
    41.1,
    41.0,
    40.8,
    40.6,
    40.4
   ]
  },
  "BOTTOM_CENTRE": {
   "t": [
    0.5,
    0.58,
    0.68,
    0.79,
    0.91,
    1.06,
    1.23,
    1.43,
    1.67,
    1.94,
    2.25,
    2.62,
    3.04,
    3.54,
    4.11,
    4.78,
    5.56,
    6.46,
    7.51,
    8.73,
    10.0,
    10.15,
    11.8,
    13.72,
    15.95,
    18.54,
    20.0,
    21.55,
    25.05,
    29.12,
    30.0,
    33.85,
    39.35,
    45.74,
    53.17,
    60.0,
    61.81,
    71.86,
    83.53,
    90.0,
    97.1,
    112.87,
    120.0,
    131.21,
    150.0,
    152.53,
    177.31,
    180.0,
    206.12,
    210.0,
    239.6,
    240.0,
    270.0,
    278.53,
    300.0,
    323.78,
    330.0,
    360.0,
    376.38,
    390.0,
    420.0,
    437.53,
    450.0,
    480.0,
    508.61,
    510.0,
    540.0,
    570.0,
    591.24,
    600.0,
    630.0,
    660.0,
    687.29,
    690.0,
    720.0,
    750.0,
    780.0,
    798.95,
    810.0,
    840.0,
    870.0,
    900.0,
    928.74,
    930.0,
    960.0,
    990.0,
    1020.0,
    1050.0,
    1079.63,
    1080.0,
    1110.0,
    1140.0,
    1170.0,
    1200.0,
    1230.0,
    1255.03,
    1260.0,
    1290.0,
    1320.0,
    1350.0,
    1380.0,
    1410.0,
    1440.0,
    1458.92,
    1470.0,
    1500.0,
    1530.0,
    1560.0,
    1590.0,
    1620.0,
    1650.0,
    1680.0,
    1695.94,
    1710.0,
    1740.0,
    1770.0,
    1800.0,
    1830.0,
    1860.0,
    1890.0,
    1920.0,
    1950.0,
    1971.46,
    1980.0,
    2010.0,
    2040.0,
    2070.0,
    2100.0,
    2130.0,
    2160.0,
    2190.0,
    2220.0,
    2250.0,
    2280.0,
    2291.75,
    2310.0,
    2340.0,
    2370.0,
    2400.0,
    2430.0,
    2460.0,
    2490.0,
    2520.0,
    2550.0,
    2580.0,
    2610.0,
    2640.0,
    2664.07,
    2670.0,
    2700.0,
    2730.0,
    2760.0,
    2790.0,
    2820.0,
    2850.0,
    2880.0,
    2910.0,
    2940.0,
    2970.0,
    3000.0,
    3030.0,
    3060.0,
    3090.0,
    3096.88,
    3120.0,
    3150.0,
    3180.0,
    3210.0,
    3240.0,
    3270.0,
    3300.0,
    3330.0,
    3360.0,
    3390.0,
    3420.0,
    3450.0,
    3480.0,
    3510.0,
    3540.0,
    3570.0,
    3600.0
   ],
   "T": [
    25.0,
    25.0,
    25.0,
    25.0,
    25.0,
    25.0,
    25.0,
    25.0,
    25.0,
    25.0,
    25.0,
    25.0,
    25.0,
    25.0,
    25.0,
    25.0,
    25.0,
    25.0,
    25.0,
    25.0,
    25.0,
    25.0,
    25.0,
    25.0,
    25.0,
    25.0,
    25.0,
    25.0,
    25.0,
    25.0,
    25.0,
    25.0,
    25.1,
    25.2,
    25.4,
    25.8,
    26.0,
    27.1,
    28.9,
    30.3,
    32.0,
    36.5,
    38.8,
    42.6,
    49.4,
    50.4,
    59.8,
    60.8,
    70.6,
    72.0,
    82.4,
    82.5,
    92.3,
    94.9,
    101.1,
    107.5,
    109.1,
    116.2,
    119.8,
    122.7,
    128.3,
    131.3,
    133.4,
    137.7,
    141.4,
    141.6,
    144.9,
    147.7,
    149.6,
    150.3,
    152.4,
    154.1,
    155.5,
    155.6,
    156.8,
    157.8,
    158.5,
    158.9,
    159.1,
    159.5,
    159.7,
    159.8,
    159.8,
    159.8,
    159.6,
    159.4,
    159.0,
    158.6,
    158.1,
    158.1,
    157.5,
    156.9,
    156.2,
    155.5,
    154.7,
    154.1,
    153.9,
    153.1,
    152.3,
    151.4,
    150.5,
    149.6,
    148.6,
    148.0,
    147.7,
    146.7,
    145.8,
    144.8,
    143.8,
    142.8,
    141.8,
    140.8,
    140.3,
    139.8,
    138.8,
    137.8,
    136.8,
    135.8,
    134.9,
    133.9,
    132.9,
    131.9,
    131.2,
    130.9,
    130.0,
    129.0,
    128.0,
    127.1,
    126.1,
    125.2,
    124.3,
    123.3,
    122.4,
    121.5,
    121.1,
    120.6,
    119.7,
    118.8,
    117.9,
    117.0,
    116.2,
    115.3,
    114.4,
    113.6,
    112.7,
    111.9,
    111.1,
    110.4,
    110.3,
    109.4,
    108.6,
    107.8,
    107.0,
    106.3,
    105.5,
    104.7,
    104.0,
    103.2,
    102.5,
    101.7,
    101.0,
    100.3,
    99.5,
    99.4,
    98.8,
    98.1,
    97.4,
    96.7,
    96.0,
    95.4,
    94.7,
    94.0,
    93.4,
    92.7,
    92.1,
    91.4,
    90.8,
    90.2,
    89.5,
    88.9,
    88.3
   ]
  },
  "N_ORING": {
   "t": [
    0.5,
    0.58,
    0.68,
    0.79,
    0.91,
    1.06,
    1.23,
    1.43,
    1.67,
    1.94,
    2.25,
    2.62,
    3.04,
    3.54,
    4.11,
    4.78,
    5.56,
    6.46,
    7.51,
    8.73,
    10.0,
    10.15,
    11.8,
    13.72,
    15.95,
    18.54,
    20.0,
    21.55,
    25.05,
    29.12,
    30.0,
    33.85,
    39.35,
    45.74,
    53.17,
    60.0,
    61.81,
    71.86,
    83.53,
    90.0,
    97.1,
    112.87,
    120.0,
    131.21,
    150.0,
    152.53,
    177.31,
    180.0,
    206.12,
    210.0,
    239.6,
    240.0,
    270.0,
    278.53,
    300.0,
    323.78,
    330.0,
    360.0,
    376.38,
    390.0,
    420.0,
    437.53,
    450.0,
    480.0,
    508.61,
    510.0,
    540.0,
    570.0,
    591.24,
    600.0,
    630.0,
    660.0,
    687.29,
    690.0,
    720.0,
    750.0,
    780.0,
    798.95,
    810.0,
    840.0,
    870.0,
    900.0,
    928.74,
    930.0,
    960.0,
    990.0,
    1020.0,
    1050.0,
    1079.63,
    1080.0,
    1110.0,
    1140.0,
    1170.0,
    1200.0,
    1230.0,
    1255.03,
    1260.0,
    1290.0,
    1320.0,
    1350.0,
    1380.0,
    1410.0,
    1440.0,
    1458.92,
    1470.0,
    1500.0,
    1530.0,
    1560.0,
    1590.0,
    1620.0,
    1650.0,
    1680.0,
    1695.94,
    1710.0,
    1740.0,
    1770.0,
    1800.0,
    1830.0,
    1860.0,
    1890.0,
    1920.0,
    1950.0,
    1971.46,
    1980.0,
    2010.0,
    2040.0,
    2070.0,
    2100.0,
    2130.0,
    2160.0,
    2190.0,
    2220.0,
    2250.0,
    2280.0,
    2291.75,
    2310.0,
    2340.0,
    2370.0,
    2400.0,
    2430.0,
    2460.0,
    2490.0,
    2520.0,
    2550.0,
    2580.0,
    2610.0,
    2640.0,
    2664.07,
    2670.0,
    2700.0,
    2730.0,
    2760.0,
    2790.0,
    2820.0,
    2850.0,
    2880.0,
    2910.0,
    2940.0,
    2970.0,
    3000.0,
    3030.0,
    3060.0,
    3090.0,
    3096.88,
    3120.0,
    3150.0,
    3180.0,
    3210.0,
    3240.0,
    3270.0,
    3300.0,
    3330.0,
    3360.0,
    3390.0,
    3420.0,
    3450.0,
    3480.0,
    3510.0,
    3540.0,
    3570.0,
    3600.0
   ],
   "T": [
    25.0,
    25.0,
    25.0,
    25.0,
    25.0,
    25.0,
    25.1,
    25.1,
    25.1,
    25.1,
    25.1,
    25.1,
    25.2,
    25.2,
    25.2,
    25.3,
    25.3,
    25.3,
    25.4,
    25.4,
    25.5,
    25.5,
    25.6,
    25.6,
    25.7,
    25.8,
    25.9,
    25.9,
    26.1,
    26.2,
    26.2,
    26.4,
    26.6,
    26.8,
    27.0,
    27.2,
    27.2,
    27.5,
    27.8,
    28.1,
    28.9,
    31.1,
    32.3,
    34.4,
    38.3,
    38.9,
    44.7,
    45.3,
    51.6,
    52.5,
    59.4,
    59.4,
    65.8,
    67.5,
    71.4,
    75.2,
    76.2,
    80.1,
    82.0,
    83.4,
    86.0,
    87.3,
    88.1,
    89.6,
    90.7,
    90.7,
    91.4,
    91.8,
    92.0,
    92.0,
    91.9,
    91.6,
    91.2,
    91.1,
    90.5,
    89.8,
    89.1,
    88.5,
    88.2,
    87.3,
    86.3,
    85.3,
    84.4,
    84.3,
    83.3,
    82.2,
    81.2,
    80.2,
    79.1,
    79.1,
    78.1,
    77.1,
    76.1,
    75.1,
    74.1,
    73.3,
    73.1,
    72.2,
    71.3,
    70.4,
    69.5,
    68.6,
    67.8,
    67.3,
    67.0,
    66.2,
    65.4,
    64.7,
    63.9,
    63.2,
    62.5,
    61.9,
    61.5,
    61.2,
    60.6,
    60.0,
    59.4,
    58.8,
    58.2,
    57.7,
    57.1,
    56.6,
    56.2,
    56.1,
    55.6,
    55.1,
    54.6,
    54.2,
    53.7,
    53.3,
    52.9,
    52.5,
    52.1,
    51.7,
    51.5,
    51.3,
    50.9,
    50.6,
    50.2,
    49.9,
    49.5,
    49.2,
    48.9,
    48.6,
    48.2,
    47.9,
    47.6,
    47.4,
    47.4,
    47.1,
    46.8,
    46.5,
    46.2,
    46.0,
    45.7,
    45.5,
    45.2,
    45.0,
    44.7,
    44.5,
    44.3,
    44.1,
    43.8,
    43.8,
    43.6,
    43.4,
    43.2,
    43.0,
    42.8,
    42.6,
    42.4,
    42.2,
    42.0,
    41.8,
    41.6,
    41.4,
    41.2,
    41.1,
    40.9,
    40.7,
    40.6
   ]
  },
  "N_BORING": {
   "t": [
    0.5,
    0.58,
    0.68,
    0.79,
    0.91,
    1.06,
    1.23,
    1.43,
    1.67,
    1.94,
    2.25,
    2.62,
    3.04,
    3.54,
    4.11,
    4.78,
    5.56,
    6.46,
    7.51,
    8.73,
    10.0,
    10.15,
    11.8,
    13.72,
    15.95,
    18.54,
    20.0,
    21.55,
    25.05,
    29.12,
    30.0,
    33.85,
    39.35,
    45.74,
    53.17,
    60.0,
    61.81,
    71.86,
    83.53,
    90.0,
    97.1,
    112.87,
    120.0,
    131.21,
    150.0,
    152.53,
    177.31,
    180.0,
    206.12,
    210.0,
    239.6,
    240.0,
    270.0,
    278.53,
    300.0,
    323.78,
    330.0,
    360.0,
    376.38,
    390.0,
    420.0,
    437.53,
    450.0,
    480.0,
    508.61,
    510.0,
    540.0,
    570.0,
    591.24,
    600.0,
    630.0,
    660.0,
    687.29,
    690.0,
    720.0,
    750.0,
    780.0,
    798.95,
    810.0,
    840.0,
    870.0,
    900.0,
    928.74,
    930.0,
    960.0,
    990.0,
    1020.0,
    1050.0,
    1079.63,
    1080.0,
    1110.0,
    1140.0,
    1170.0,
    1200.0,
    1230.0,
    1255.03,
    1260.0,
    1290.0,
    1320.0,
    1350.0,
    1380.0,
    1410.0,
    1440.0,
    1458.92,
    1470.0,
    1500.0,
    1530.0,
    1560.0,
    1590.0,
    1620.0,
    1650.0,
    1680.0,
    1695.94,
    1710.0,
    1740.0,
    1770.0,
    1800.0,
    1830.0,
    1860.0,
    1890.0,
    1920.0,
    1950.0,
    1971.46,
    1980.0,
    2010.0,
    2040.0,
    2070.0,
    2100.0,
    2130.0,
    2160.0,
    2190.0,
    2220.0,
    2250.0,
    2280.0,
    2291.75,
    2310.0,
    2340.0,
    2370.0,
    2400.0,
    2430.0,
    2460.0,
    2490.0,
    2520.0,
    2550.0,
    2580.0,
    2610.0,
    2640.0,
    2664.07,
    2670.0,
    2700.0,
    2730.0,
    2760.0,
    2790.0,
    2820.0,
    2850.0,
    2880.0,
    2910.0,
    2940.0,
    2970.0,
    3000.0,
    3030.0,
    3060.0,
    3090.0,
    3096.88,
    3120.0,
    3150.0,
    3180.0,
    3210.0,
    3240.0,
    3270.0,
    3300.0,
    3330.0,
    3360.0,
    3390.0,
    3420.0,
    3450.0,
    3480.0,
    3510.0,
    3540.0,
    3570.0,
    3600.0
   ],
   "T": [
    25.0,
    25.0,
    25.0,
    25.0,
    25.0,
    25.0,
    25.0,
    25.0,
    25.0,
    25.0,
    25.0,
    25.0,
    25.0,
    25.0,
    25.0,
    25.0,
    25.0,
    25.0,
    25.0,
    25.0,
    25.0,
    25.0,
    25.0,
    25.0,
    25.0,
    25.0,
    25.0,
    25.0,
    25.0,
    25.0,
    25.0,
    25.0,
    25.0,
    25.1,
    25.2,
    25.3,
    25.3,
    25.6,
    26.2,
    26.6,
    27.3,
    29.2,
    30.3,
    32.2,
    36.0,
    36.6,
    42.7,
    43.4,
    50.6,
    51.7,
    60.3,
    60.5,
    69.2,
    71.6,
    77.7,
    84.0,
    85.7,
    93.1,
    97.0,
    100.1,
    106.3,
    109.8,
    112.1,
    117.2,
    121.6,
    121.8,
    125.9,
    129.5,
    131.8,
    132.8,
    135.5,
    137.9,
    139.9,
    140.1,
    141.8,
    143.3,
    144.6,
    145.3,
    145.6,
    146.5,
    147.1,
    147.6,
    147.9,
    147.9,
    148.1,
    148.1,
    148.1,
    147.9,
    147.7,
    147.7,
    147.3,
    146.9,
    146.5,
    146.0,
    145.4,
    144.9,
    144.8,
    144.1,
    143.4,
    142.7,
    141.9,
    141.2,
    140.4,
    139.8,
    139.5,
    138.7,
    137.9,
    137.0,
    136.1,
    135.2,
    134.3,
    133.4,
    133.0,
    132.5,
    131.6,
    130.7,
    129.8,
    128.9,
    128.0,
    127.1,
    126.2,
    125.3,
    124.6,
    124.4,
    123.5,
    122.6,
    121.7,
    120.8,
    119.9,
    119.0,
    118.2,
    117.3,
    116.4,
    115.6,
    115.2,
    114.7,
    113.9,
    113.1,
    112.2,
    111.4,
    110.6,
    109.8,
    109.0,
    108.2,
    107.4,
    106.6,
    105.8,
    105.2,
    105.1,
    104.3,
    103.5,
    102.8,
    102.0,
    101.3,
    100.6,
    99.9,
    99.1,
    98.4,
    97.7,
    97.0,
    96.3,
    95.7,
    95.0,
    94.8,
    94.3,
    93.7,
    93.0,
    92.3,
    91.7,
    91.1,
    90.4,
    89.8,
    89.2,
    88.6,
    88.0,
    87.4,
    86.8,
    86.2,
    85.6,
    85.0,
    84.4
   ]
  }
 },
 "peaks": {
  "N_PILE": {
   "T_max": 1006.6,
   "t_at_max_s": 0.5,
   "T_at_60s": 793.4,
   "T_at_300s": 374.9,
   "T_at_3600s": 90.6,
   "t_first_100C_s": 0.5,
   "t_first_150C_s": 0.5,
   "t_first_200C_s": 0.5
  },
  "TC_TOP": {
   "T_max": 118.5,
   "t_at_max_s": 450.0,
   "T_at_60s": 30.1,
   "T_at_300s": 111.3,
   "T_at_3600s": 44.2,
   "t_first_100C_s": 239.6,
   "t_first_150C_s": null,
   "t_first_200C_s": null
  },
  "TC_BOTTOM": {
   "T_max": 126.2,
   "t_at_max_s": 960.0,
   "T_at_60s": 28.0,
   "T_at_300s": 84.8,
   "T_at_3600s": 72.7,
   "t_first_100C_s": 420.0,
   "t_first_150C_s": null,
   "t_first_200C_s": null
  },
  "FLANGE_RIM": {
   "T_max": 91.3,
   "t_at_max_s": 600.0,
   "T_at_60s": 25.6,
   "T_at_300s": 69.5,
   "T_at_3600s": 40.4,
   "t_first_100C_s": null,
   "t_first_150C_s": null,
   "t_first_200C_s": null
  },
  "BOTTOM_CENTRE": {
   "T_max": 159.8,
   "t_at_max_s": 900.0,
   "T_at_60s": 25.8,
   "T_at_300s": 101.1,
   "T_at_3600s": 88.3,
   "t_first_100C_s": 300.0,
   "t_first_150C_s": 600.0,
   "t_first_200C_s": null
  },
  "N_ORING": {
   "T_max": 92.0,
   "t_at_max_s": 600.0,
   "T_at_60s": 27.2,
   "T_at_300s": 71.4,
   "T_at_3600s": 40.6,
   "t_first_100C_s": null,
   "t_first_150C_s": null,
   "t_first_200C_s": null
  },
  "N_BORING": {
   "T_max": 148.1,
   "t_at_max_s": 990.0,
   "T_at_60s": 25.3,
   "T_at_300s": 77.7,
   "T_at_3600s": 84.4,
   "t_first_100C_s": 390.0,
   "t_first_150C_s": null,
   "t_first_200C_s": null
  }
 },
 "runtime_s": 419.0
}
