Repository: vertical-cloud-lab/digital-alloy-lab

# A lab-built collection cup for the rePowder atomizer (#269)

On Nov 13 2026 a C63000 bronze run made shot instead of powder. The shot piled up on the stock cup's splash
plate and butterfly valve, just under its seals: it burned the EPDM valve seat and cracked the borosilicate tube
(`atomizer-runs/2026-11-13/` on the analysis branches). AMAZEMET can't give a date for a replacement, so this
folder designs one the lab can make in days to weeks.

**Recommendation: option B, a 316L cup in two welded parts joined by a 3 in sanitary tri-clamp.**
- **The upper part** is a KF-50 stub, a catalogue 3×2 in reducer and a 3 in ferrule. It stays on the cone's KF-50

File: atomizer-collection-cup/analysis/out/thermal/A_400_puck60/result.json
{
 "design": "A",
 "mass_g": 400,
 "options": {
  "puck_h": 60.0
 },
 "extra": {},
 "nodes": 5820,
 "elements": 11224,
 "pile_h_mm": 63.4,
 "pile_top_mm_below_joint": 42.1,
 "view_factor_to_walls": 0.908,
 "escaped_through_outlet": 0.092,
 "returned_to_pile": 0.0,
 "pile_radiated_peak_W": 145.6,
 "series": {
  "N_PILE": {
   "t": [
    0.5,
    0.58,
    0.68,
    0.79,
    0.91,
    1.06,
    1.23,
    1.43,
    1.67,
    1.94,
    2.25,
    2.62,
    3.04,
    3.54,
    4.11,
    4.78,
    5.56,
    6.46,
    7.51,
    8.73,
    10.0,
    10.15,
    11.8,
    13.72,
    15.95,
    18.54,
    20.0,
    21.55,
    25.05,
    29.12,
    30.0,
    33.85,
    39.35,
    45.74,
    53.17,
    60.0,
    61.81,
    71.86,
    83.53,
    90.0,
    97.1,
    112.87,
    120.0,
    131.21,
    150.0,
    152.53,
    177.31,
    180.0,
    206.12,
    210.0,
    239.6,
    240.0,
    270.0,
    278.53,
    300.0,
    323.78,
    330.0,
    360.0,
    376.38,
    390.0,
    420.0,
    437.53,
    450.0,
    480.0,
    508.61,
    510.0,
    540.0,
    570.0,
    591.24,
    600.0,
    630.0,
    660.0,
    687.29,
    690.0,
    720.0,
    750.0,
    780.0,
    798.95,
    810.0,
    840.0,
    870.0,
    900.0,
    928.74,
    930.0,
    960.0,
    990.0,
    1020.0,
    1050.0,
    1079.63,
    1080.0,
    1110.0,
    1140.0,
    1170.0,
    1200.0,
    1230.0,
    1255.03,
    1260.0,
    1290.0,
    1320.0,
    1350.0,
    1380.0,
    1410.0,
    1440.0,
    1458.92,
    1470.0,
    1500.0,
    1530.0,
    1560.0,
    1590.0,
    1620.0,
    1650.0,
    1680.0,
    1695.94,
    1710.0,
    1740.0,
    1770.0,
    1800.0,
    1830.0,
    1860.0,
    1890.0,
    1920.0,
    1950.0,
    1971.46,
    1980.0,
    2010.0,
    2040.0,
    2070.0,
    2100.0,
    2130.0,
    2160.0,
    2190.0,
    2220.0,
    2250.0,
    2280.0,
    2291.75,
    2310.0,
    2340.0,
    2370.0,
    2400.0,
    2430.0,
    2460.0,
    2490.0,
    2520.0,
    2550.0,
    2580.0,
    2610.0,
    2640.0,
    2664.07,
    2670.0,
    2700.0,
    2730.0,
    2760.0,
    2790.0,
    2820.0,
    2850.0,
    2880.0,
    2910.0,
    2940.0,
    2970.0,
    3000.0,
    3030.0,
    3060.0,
    3090.0,
    3096.88,
    3120.0,
    3150.0,
    3180.0,
    3210.0,
    3240.0,
    3270.0,
    3300.0,
    3330.0,
    3360.0,
    3390.0,
    3420.0,
    3450.0,
    3480.0,
    3510.0,
    3540.0,
    3570.0,
    3600.0
   ],
   "T": [
    1013.9,
    1012.9,
    1012.0,
    1011.0,
    1010.0,
    1008.7,
    1007.4,
    1006.1,
    1004.6,
    1003.0,
    1001.4,
    999.8,
    998.2,
    996.3,
    994.3,
    991.9,
    989.5,
    986.9,
    983.8,
    980.4,
    977.0,
    976.6,
    972.4,
    967.7,
    962.4,
    956.6,
    953.4,
    950.1,
    942.7,
    934.5,
    932.8,
    925.2,
    914.6,
    902.4,
    888.4,
    875.6,
    872.2,
    853.3,
    831.4,
    819.2,
    805.7,
    775.1,
    760.7,
    736.7,
    697.2,
    692.6,
    652.4,
    648.4,
    613.3,
    608.4,
    575.0,
    574.6,
    545.2,
    537.4,
    519.4,
    501.1,
    496.4,
    475.8,
    465.3,
    456.9,
    440.1,
    430.8,
    424.4,
    410.1,
    397.6,
    397.0,
    384.8,
    373.4,
    365.8,
    362.7,
    352.8,
    343.5,
    335.6,
    334.8,
    326.6,
    318.9,
    311.6,
    307.2,
    304.7,
    298.2,
    292.1,
    286.2,
    280.9,
    280.7,
    275.4,
    270.4,
    265.6,
    261.0,
    256.7,
    256.7,
    252.5,
    248.4,
    244.6,
    240.9,
    237.3,
    234.5,
    233.9,
    230.6,
    227.4,
    224.3,
    221.3,
    218.5,
    215.7,
    214.0,
    213.0,
    210.3,
    207.8,
    205.3,
    202.9,
    200.6,
    198.3,
    196.1,
    195.0,
    193.9,
    191.8,
    189.8,
    187.8,
    185.8,
    183.9,
    182.0,
    180.2,
    178.4,
    177.1,
    176.6,
    174.9,
    173.2,
    171.6,
    169.9,
    168.3,
    166.8,
    165.2,
    163.7,
    162.2,
    160.8,
    160.2,
    159.3,
    157.9,
    156.5,
    155.2,
    153.8,
    152.5,
    151.2,
    149.9,
    148.6,
    147.4,
    146.1,
    144.9,
    144.0,
    143.7,
    142.5,
    141.4,
    140.2,
    139.1,
    138.0,
    136.9,
    135.8,
    134.7,
    133.6,
    132.6,
    131.5,
    130.5,
    129.5,
    128.5,
    128.3,
    127.5,
    126.5,
    125.5,
    124.6,
    123.6,
    122.7,
    121.8,
    120.9,
    119.9,
    119.1,
    118.2,
    117.3,
    116.4,
    115.6,
    114.7,
    113.9,
    113.0
   ]
  },
  "TC_TOP": {
   "t": [
    0.5,
    0.58,
    0.68,
    0.79,
    0.91,
    1.06,
    1.23,
    1.43,
    1.67,
    1.94,
    2.25,
    2.62,
    3.04,
    3.54,
    4.11,
    4.78,
    5.56,
    6.46,
    7.51,
    8.73,
    10.0,
    10.15,
    11.8,
    13.72,
    15.95,
    18.54,
    20.0,
    21.55,
    25.05,
    29.12,
    30.0,
    33.85,
    39.35,
    45.74,
    53.17,
    60.0,
    61.81,
    71.86,
    83.53,
    90.0,
    97.1,
    112.87,
    120.0,
    131.21,
    150.0,
    152.53,
    177.31,
    180.0,
    206.12,
    210.0,
    239.6,
    240.0,
    270.0,
    278.53,
    300.0,
    323.78,
    330.0,
    360.0,
    376.38,
    390.0,
    420.0,
    437.53,
    450.0,
    480.0,
    508.61,
    510.0,
    540.0,
    570.0,
    591.24,
    600.0,
    630.0,
    660.0,
    687.29,
    690.0,
    720.0,
    750.0,
    780.0,
    798.95,
    810.0,
    840.0,
    870.0,
    900.0,
    928.74,
    930.0,
    960.0,
    990.0,
    1020.0,
    1050.0,
    1079.63,
    1080.0,
    1110.0,
    1140.0,
    1170.0,
    1200.0,
    1230.0,
    1255.03,
    1260.0,
    1290.0,
    1320.0,
    1350.0,
    1380.0,
    1410.0,
    1440.0,
    1458.92,
    1470.0,
    1500.0,
    1530.0,
    1560.0,
    1590.0,
    1620.0,
    1650.0,
    1680.0,
    1695.94,
    1710.0,
    1740.0,
    1770.0,
    1800.0,
    1830.0,
    1860.0,
    1890.0,
    1920.0,
    1950.0,
    1971.46,
    1980.0,
    2010.0,
    2040.0,
    2070.0,
    2100.0,
    2130.0,
    2160.0,
    2190.0,
    2220.0,
    2250.0,
    2280.0,
    2291.75,
    2310.0,
    2340.0,
    2370.0,
    2400.0,
    2430.0,
    2460.0,
    2490.0,
    2520.0,
    2550.0,
    2580.0,
    2610.0,
    2640.0,
    2664.07,
    2670.0,
    2700.0,
    2730.0,
    2760.0,
    2790.0,
    2820.0,
    2850.0,
    2880.0,
    2910.0,
    2940.0,
    2970.0,
    3000.0,
    3030.0,
    3060.0,
    3090.0,
    3096.88,
    3120.0,
    3150.0,
    3180.0,
    3210.0,
    3240.0,
    3270.0,
    3300.0,
    3330.0,
    3360.0,
    3390.0,
    3420.0,
    3450.0,
    3480.0,
    3510.0,
    3540.0,
    3570.0,
    3600.0
   ],
   "T": [
    25.0,
    25.0,
    25.0,
    25.0,
    25.0,
    25.0,
    25.0,
    25.0,
    25.0,
    25.0,
    25.0,
    25.0,
    25.0,
    25.0,
    25.0,
    25.1,
    25.1,
    25.1,
    25.2,
    25.3,
    25.4,
    25.4,
    25.6,
    25.8,
    26.3,
    27.0,
    27.5,
    28.1,
    29.7,
    32.1,
    32.7,
    35.5,
    40.2,
    46.5,
    54.6,
    62.6,
    64.8,
    77.2,
    91.7,
    99.6,
    108.1,
    126.2,
    133.9,
    145.4,
    162.4,
    164.5,
    182.2,
    183.9,
    197.5,
    199.2,
    209.3,
    209.5,
    215.9,
    217.3,
    219.6,
    220.9,
    221.1,
    221.2,
    220.8,
    220.2,
    218.2,
    216.8,
    215.7,
    212.7,
    209.5,
    209.3,
    205.8,
    202.0,
    199.4,
    198.2,
    194.4,
    190.5,
    186.9,
    186.6,
    182.7,
    178.9,
    175.1,
    172.8,
    171.4,
    167.8,
    164.3,
    160.8,
    157.6,
    157.5,
    154.2,
    151.0,
    148.0,
    145.0,
    142.1,
    142.1,
    139.3,
    136.6,
    133.9,
    131.4,
    128.9,
    126.9,
    126.5,
    124.2,
    122.0,
    119.9,
    117.8,
    115.8,
    113.9,
    112.7,
    112.0,
    110.2,
    108.4,
    106.7,
    105.1,
    103.5,
    102.0,
    100.5,
    99.7,
    99.0,
    97.6,
    96.3,
    95.0,
    93.7,
    92.5,
    91.3,
    90.1,
    89.0,
    88.2,
    87.9,
    86.9,
    85.9,
    84.9,
    83.9,
    83.0,
    82.1,
    81.2,
    80.3,
    79.5,
    78.6,
    78.3,
    77.8,
    77.1,
    76.3,
    75.6,
    74.9,
    74.2,
    73.5,
    72.8,
    72.2,
    71.5,
    70.9,
    70.3,
    69.8,
    69.7,
    69.1,
    68.5,
    68.0,
    67.4,
    66.9,
    66.4,
    65.9,
    65.4,
    64.9,
    64.4,
    63.9,
    63.5,
    63.0,
    62.6,
    62.5,
    62.1,
    61.7,
    61.3,
    60.9,
    60.4,
    60.0,
    59.6,
    59.3,
    58.9,
    58.5,
    58.1,
    57.8,
    57.4,
    57.1,
    56.7,
    56.4,
    56.0
   ]
  },
  "TC_BOTTOM": {
   "t": [
    0.5,
    0.58,
    0.68,
    0.79,
    0.91,
    1.06,
    1.23,
    1.43,
    1.67,
    1.94,
    2.25,
    2.62,
    3.04,
    3.54,
    4.11,
    4.78,
    5.56,
    6.46,
    7.51,
    8.73,
    10.0,
    10.15,
    11.8,
    13.72,
    15.95,
    18.54,
    20.0,
    21.55,
    25.05,
    29.12,
    30.0,
    33.85,
    39.35,
    45.74,
    53.17,
    60.0,
    61.81,
    71.86,
    83.53,
    90.0,
    97.1,
    112.87,
    120.0,
    131.21,
    150.0,
    152.53,
    177.31,
    180.0,
    206.12,
    210.0,
    239.6,
    240.0,
    270.0,
    278.53,
    300.0,
    323.78,
    330.0,
    360.0,
    376.38,
    390.0,
    420.0,
    437.53,
    450.0,
    480.0,
    508.61,
    510.0,
    540.0,
    570.0,
    591.24,
    600.0,
    630.0,
    660.0,
    687.29,
    690.0,
    720.0,
    750.0,
    780.0,
    798.95,
    810.0,
    840.0,
    870.0,
    900.0,
    928.74,
    930.0,
    960.0,
    990.0,
    1020.0,
    1050.0,
    1079.63,
    1080.0,
    1110.0,
    1140.0,
    1170.0,
    1200.0,
    1230.0,
    1255.03,
    1260.0,
    1290.0,
    1320.0,
    1350.0,
    1380.0,
    1410.0,
    1440.0,
    1458.92,
    1470.0,
    1500.0,
    1530.0,
    1560.0,
    1590.0,
    1620.0,
    1650.0,
    1680.0,
    1695.94,
    1710.0,
    1740.0,
    1770.0,
    1800.0,
    1830.0,
    1860.0,
    1890.0,
    1920.0,
    1950.0,
    1971.46,
    1980.0,
    2010.0,
    2040.0,
    2070.0,
    2100.0,
    2130.0,
    2160.0,
    2190.0,
    2220.0,
    2250.0,
    2280.0,
    2291.75,
    2310.0,
    2340.0,
    2370.0,
    2400.0,
    2430.0,
    2460.0,
    2490.0,
    2520.0,
    2550.0,
    2580.0,
    2610.0,
    2640.0,
    2664.07,
    2670.0,
    2700.0,
    2730.0,
    2760.0,
    2790.0,
    2820.0,
    2850.0,
    2880.0,
    2910.0,
    2940.0,
    2970.0,
    3000.0,
    3030.0,
    3060.0,
    3090.0,
    3096.88,
    3120.0,
    3150.0,
    3180.0,
    3210.0,
    3240.0,
    3270.0,
    3300.0,
    3330.0,
    3360.0,
    3390.0,
    3420.0,
    3450.0,
    3480.0,
    3510.0,
    3540.0,
    3570.0,
    3600.0
   ],
   "T": [
    25.0,
    25.0,
    25.0,
    25.0,
    25.0,
    25.0,
    25.0,
    25.0,
    25.0,
    25.0,
    25.0,
    25.0,
    25.0,
    25.0,
    25.0,
    25.0,
    25.0,
    25.0,
    25.0,
    25.0,
    25.0,
    25.0,
    25.0,
    25.0,
    25.0,
    25.0,
    25.0,
    25.0,
    25.1,
    25.2,
    25.2,
    25.3,
    25.6,
    26.2,
    27.0,
    28.0,
    28.3,
    30.2,
    32.9,
    34.5,
    36.4,
    41.0,
    43.2,
    46.7,
    52.7,
    53.5,
    61.4,
    62.2,
    70.1,
    71.2,
    79.4,
    79.6,
    87.1,
    89.2,
    94.0,
    99.0,
    100.3,
    105.9,
    108.8,
    111.1,
    115.8,
    118.3,
    120.1,
    123.9,
    127.3,
    127.5,
    130.6,
    133.5,
    135.4,
    136.1,
    138.4,
    140.5,
    142.2,
    142.4,
    144.0,
    145.4,
    146.6,
    147.3,
    147.7,
    148.6,
    149.4,
    150.0,
    150.4,
    150.5,
    150.8,
    151.0,
    151.2,
    151.2,
    151.2,
    151.2,
    151.1,
    150.9,
    150.6,
    150.3,
    149.9,
    149.5,
    149.5,
    149.0,
    148.5,
    147.9,
    147.3,
    146.7,
    146.0,
    145.6,
    145.3,
    144.6,
    143.9,
    143.1,
    142.3,
    141.5,
    140.7,
    139.9,
    139.5,
    139.1,
    138.3,
    137.4,
    136.6,
    135.7,
    134.8,
    134.0,
    133.1,
    132.2,
    131.6,
    131.3,
    130.5,
    129.6,
    128.7,
    127.8,
    127.0,
    126.1,
    125.2,
    124.4,
    123.5,
    122.6,
    122.3,
    121.8,
    120.9,
    120.1,
    119.2,
    118.4,
    117.5,
    116.7,
    115.9,
    115.0,
    114.2,
    113.4,
    112.6,
    112.0,
    111.8,
    111.0,
    110.2,
    109.4,
    108.7,
    107.9,
    107.1,
    106.4,
    105.6,
    104.9,
    104.1,
    103.4,
    102.7,
    101.9,
    101.2,
    101.1,
    100.5,
    99.8,
    99.1,
    98.4,
    97.7,
    97.1,
    96.4,
    95.7,
    95.1,
    94.4,
    93.8,
    93.1,
    92.5,
    91.8,
    91.2,
    90.6,
    90.0
   ]
  },
  "FLANGE_RIM": {
   "t": [
    0.5,
    0.58,
    0.68,
    0.79,
    0.91,
    1.06,
    1.23,
    1.43,
    1.67,
    1.94,
    2.25,
    2.62,
    3.04,
    3.54,
    4.11,
    4.78,
    5.56,
    6.46,
    7.51,
    8.73,
    10.0,
    10.15,
    11.8,
    13.72,
    15.95,
    18.54,
    20.0,
    21.55,
    25.05,
    29.12,
    30.0,
    33.85,
    39.35,
    45.74,
    53.17,
    60.0,
    61.81,
    71.86,
    83.53,
    90.0,
    97.1,
    112.87,
    120.0,
    131.21,
    150.0,
    152.53,
    177.31,
    180.0,
    206.12,
    210.0,
    239.6,
    240.0,
    270.0,
    278.53,
    300.0,
    323.78,
    330.0,
    360.0,
    376.38,
    390.0,
    420.0,
    437.53,
    450.0,
    480.0,
    508.61,
    510.0,
    540.0,
    570.0,
    591.24,
    600.0,
    630.0,
    660.0,
    687.29,
    690.0,
    720.0,
    750.0,
    780.0,
    798.95,
    810.0,
    840.0,
    870.0,
    900.0,
    928.74,
    930.0,
    960.0,
    990.0,
    1020.0,
    1050.0,
    1079.63,
    1080.0,
    1110.0,
    1140.0,
    1170.0,
    1200.0,
    1230.0,
    1255.03,
    1260.0,
    1290.0,
    1320.0,
    1350.0,
    1380.0,
    1410.0,
    1440.0,
    1458.92,
    1470.0,
    1500.0,
    1530.0,
    1560.0,
    1590.0,
    1620.0,
    1650.0,
    1680.0,
    1695.94,
    1710.0,
    1740.0,
    1770.0,
    1800.0,
    1830.0,
    1860.0,
    1890.0,
    1920.0,
    1950.0,
    1971.46,
    1980.0,
    2010.0,
    2040.0,
    2070.0,
    2100.0,
    2130.0,
    2160.0,
    2190.0,
    2220.0,
    2250.0,
    2280.0,
    2291.75,
    2310.0,
    2340.0,
    2370.0,
    2400.0,
    2430.0,
    2460.0,
    2490.0,
    2520.0,
    2550.0,
    2580.0,
    2610.0,
    2640.0,
    2664.07,
    2670.0,
    2700.0,
    2730.0,
    2760.0,
    2790.0,
    2820.0,
    2850.0,
    2880.0,
    2910.0,
    2940.0,
    2970.0,
    3000.0,
    3030.0,
    3060.0,
    3090.0,
    3096.88,
    3120.0,
    3150.0,
    3180.0,
    3210.0,
    3240.0,
    3270.0,
    3300.0,
    3330.0,
    3360.0,
    3390.0,
    3420.0,
    3450.0,
    3480.0,
    3510.0,
    3540.0,
    3570.0,
    3600.0
   ],
   "T": [
    25.0,
    25.0,
    25.0,
    25.0,
    25.0,
    25.0,
    25.0,
    25.0,
    25.0,
    25.0,
    25.0,
    25.0,
    25.0,
    25.0,
    25.0,
    25.0,
    25.0,
    25.0,
    25.1,
    25.1,
    25.1,
    25.1,
    25.1,
    25.2,
    25.2,
    25.3,
    25.3,
    25.4,
    25.5,
    25.7,
    25.7,
    25.9,
    26.3,
    27.0,
    28.0,
    29.3,
    29.7,
    32.4,
    36.4,
    38.9,
    42.0,
    49.8,
    53.6,
    59.9,
    71.0,
    72.6,
    87.3,
    88.8,
    103.3,
    105.4,
    119.5,
    119.7,
    131.7,
    134.8,
    141.4,
    147.5,
    149.0,
    154.8,
    157.3,
    159.1,
    161.9,
    163.1,
    163.8,
    164.7,
    164.9,
    164.9,
    164.4,
    163.5,
    162.7,
    162.3,
    160.7,
    158.9,
    157.1,
    156.9,
    154.7,
    152.4,
    150.0,
    148.5,
    147.6,
    145.1,
    142.6,
    140.1,
    137.7,
    137.6,
    135.1,
    132.7,
    130.3,
    127.9,
    125.5,
    125.5,
    123.2,
    121.0,
    118.8,
    116.6,
    114.5,
    112.8,
    112.5,
    110.5,
    108.6,
    106.7,
    104.9,
    103.1,
    101.4,
    100.3,
    99.7,
    98.1,
    96.5,
    95.0,
    93.5,
    92.1,
    90.7,
    89.4,
    88.7,
    88.1,
    86.8,
    85.6,
    84.4,
    83.3,
    82.2,
    81.1,
    80.0,
    79.0,
    78.3,
    78.0,
    77.1,
    76.2,
    75.3,
    74.4,
    73.6,
    72.7,
    71.9,
    71.2,
    70.4,
    69.7,
    69.4,
    69.0,
    68.3,
    67.6,
    66.9,
    66.3,
    65.7,
    65.1,
    64.5,
    63.9,
    63.4,
    62.8,
    62.3,
    61.9,
    61.8,
    61.3,
    60.8,
    60.3,
    59.8,
    59.3,
    58.9,
    58.4,
    58.0,
    57.6,
    57.2,
    56.8,
    56.4,
    56.0,
    55.6,
    55.5,
    55.2,
    54.9,
    54.5,
    54.1,
    53.8,
    53.5,
    53.1,
    52.8,
    52.5,
    52.2,
    51.9,
    51.5,
    51.2,
    50.9,
    50.7,
    50.4,
    50.1
   ]
  },
  "BOTTOM_CENTRE": {
   "t": [
    0.5,
    0.58,
    0.68,
    0.79,
    0.91,
    1.06,
    1.23,
    1.43,
    1.67,
    1.94,
    2.25,
    2.62,
    3.04,
    3.54,
    4.11,
    4.78,
    5.56,
    6.46,
    7.51,
    8.73,
    10.0,
    10.15,
    11.8,
    13.72,
    15.95,
    18.54,
    20.0,
    21.55,
    25.05,
    29.12,
    30.0,
    33.85,
    39.35,
    45.74,
    53.17,
    60.0,
    61.81,
    71.86,
    83.53,
    90.0,
    97.1,
    112.87,
    120.0,
    131.21,
    150.0,
    152.53,
    177.31,
    180.0,
    206.12,
    210.0,
    239.6,
    240.0,
    270.0,
    278.53,
    300.0,
    323.78,
    330.0,
    360.0,
    376.38,
    390.0,
    420.0,
    437.53,
    450.0,
    480.0,
    508.61,
    510.0,
    540.0,
    570.0,
    591.24,
    600.0,
    630.0,
    660.0,
    687.29,
    690.0,
    720.0,
    750.0,
    780.0,
    798.95,
    810.0,
    840.0,
    870.0,
    900.0,
    928.74,
    930.0,
    960.0,
    990.0,
    1020.0,
    1050.0,
    1079.63,
    1080.0,
    1110.0,
    1140.0,
    1170.0,
    1200.0,
    1230.0,
    1255.03,
    1260.0,
    1290.0,
    1320.0,
    1350.0,
    1380.0,
    1410.0,
    1440.0,
    1458.92,
    1470.0,
    1500.0,
    1530.0,
    1560.0,
    1590.0,
    1620.0,
    1650.0,
    1680.0,
    1695.94,
    1710.0,
    1740.0,
    1770.0,
    1800.0,
    1830.0,
    1860.0,
    1890.0,
    1920.0,
    1950.0,
    1971.46,
    1980.0,
    2010.0,
    2040.0,
    2070.0,
    2100.0,
    2130.0,
    2160.0,
    2190.0,
    2220.0,
    2250.0,
    2280.0,
    2291.75,
    2310.0,
    2340.0,
    2370.0,
    2400.0,
    2430.0,
    2460.0,
    2490.0,
    2520.0,
    2550.0,
    2580.0,
    2610.0,
    2640.0,
    2664.07,
    2670.0,
    2700.0,
    2730.0,
    2760.0,
    2790.0,
    2820.0,
    2850.0,
    2880.0,
    2910.0,
    2940.0,
    2970.0,
    3000.0,
    3030.0,
    3060.0,
    3090.0,
    3096.88,
    3120.0,
    3150.0,
    3180.0,
    3210.0,
    3240.0,
    3270.0,
    3300.0,
    3330.0,
    3360.0,
    3390.0,
    3420.0,
    3450.0,
    3480.0,
    3510.0,
    3540.0,
    3570.0,
    3600.0
   ],
   "T": [
    25.0,
    25.0,
    25.0,
    25.0,
    25.0,
    25.0,
    25.0,
    25.0,
    25.0,
    25.0,
    25.0,
    25.0,
    25.0,
    25.0,
    25.0,
    25.0,
    25.0,
    25.0,
    25.0,
    25.0,
    25.0,
    25.0,
    25.0,
    25.0,
    25.0,
    25.0,
    25.0,
    25.0,
    25.0,
    25.0,
    25.0,
    25.0,
    25.1,
    25.2,
    25.4,
    25.8,
    26.0,
    27.1,
    29.0,
    30.3,
    32.0,
    36.5,
    38.7,
    42.6,
    49.5,
    50.4,
    60.0,
    61.1,
    71.2,
    72.7,
    83.7,
    83.9,
    94.5,
    97.4,
    104.4,
    111.6,
    113.5,
    121.9,
    126.3,
    129.7,
    136.7,
    140.5,
    143.2,
    148.9,
    153.9,
    154.1,
    158.8,
    162.9,
    165.7,
    166.8,
    170.1,
    173.0,
    175.4,
    175.7,
    177.9,
    179.9,
    181.6,
    182.6,
    183.2,
    184.4,
    185.4,
    186.2,
    186.9,
    186.9,
    187.4,
    187.7,
    188.0,
    188.0,
    188.0,
    188.0,
    187.9,
    187.7,
    187.3,
    186.9,
    186.5,
    186.0,
    186.0,
    185.4,
    184.7,
    184.0,
    183.3,
    182.5,
    181.7,
    181.1,
    180.8,
    179.9,
    179.0,
    178.0,
    177.1,
    176.1,
    175.1,
    174.0,
    173.5,
    173.0,
    172.0,
    170.9,
    169.8,
    168.7,
    167.6,
    166.6,
    165.5,
    164.4,
    163.6,
    163.2,
    162.1,
    161.0,
    159.9,
    158.8,
    157.7,
    156.6,
    155.5,
    154.4,
    153.3,
    152.2,
    151.8,
    151.1,
    150.0,
    149.0,
    147.9,
    146.8,
    145.7,
    144.7,
    143.6,
    142.6,
    141.5,
    140.5,
    139.5,
    138.7,
    138.5,
    137.4,
    136.4,
    135.4,
    134.5,
    133.5,
    132.5,
    131.5,
    130.6,
    129.6,
    128.7,
    127.7,
    126.8,
    125.9,
    124.9,
    124.7,
    124.0,
    123.1,
    122.2,
    121.3,
    120.5,
    119.6,
    118.7,
    117.9,
    117.0,
    116.2,
    115.3,
    114.5,
    113.7,
    112.9,
    112.1,
    111.3,
    110.5
   ]
  },
  "N_ORING": {
   "t": [
    0.5,
    0.58,
    0.68,
    0.79,
    0.91,
    1.06,
    1.23,
    1.43,
    1.67,
    1.94,
    2.25,
    2.62,
    3.04,
    3.54,
    4.11,
    4.78,
    5.56,
    6.46,
    7.51,
    8.73,
    10.0,
    10.15,
    11.8,
    13.72,
    15.95,
    18.54,
    20.0,
    21.55,
    25.05,
    29.12,
    30.0,
    33.85,
    39.35,
    45.74,
    53.17,
    60.0,
    61.81,
    71.86,
    83.53,
    90.0,
    97.1,
    112.87,
    120.0,
    131.21,
    150.0,
    152.53,
    177.31,
    180.0,
    206.12,
    210.0,
    239.6,
    240.0,
    270.0,
    278.53,
    300.0,
    323.78,
    330.0,
    360.0,
    376.38,
    390.0,
    420.0,
    437.53,
    450.0,
    480.0,
    508.61,
    510.0,
    540.0,
    570.0,
    591.24,
    600.0,
    630.0,
    660.0,
    687.29,
    690.0,
    720.0,
    750.0,
    780.0,
    798.95,
    810.0,
    840.0,
    870.0,
    900.0,
    928.74,
    930.0,
    960.0,
    990.0,
    1020.0,
    1050.0,
    1079.63,
    1080.0,
    1110.0,
    1140.0,
    1170.0,
    1200.0,
    1230.0,
    1255.03,
    1260.0,
    1290.0,
    1320.0,
    1350.0,
    1380.0,
    1410.0,
    1440.0,
    1458.92,
    1470.0,
    1500.0,
    1530.0,
    1560.0,
    1590.0,
    1620.0,
    1650.0,
    1680.0,
    1695.94,
    1710.0,
    1740.0,
    1770.0,
    1800.0,
    1830.0,
    1860.0,
    1890.0,
    1920.0,
    1950.0,
    1971.46,
    1980.0,
    2010.0,
    2040.0,
    2070.0,
    2100.0,
    2130.0,
    2160.0,
    2190.0,
    2220.0,
    2250.0,
    2280.0,
    2291.75,
    2310.0,
    2340.0,
    2370.0,
    2400.0,
    2430.0,
    2460.0,
    2490.0,
    2520.0,
    2550.0,
    2580.0,
    2610.0,
    2640.0,
    2664.07,
    2670.0,
    2700.0,
    2730.0,
    2760.0,
    2790.0,
    2820.0,
    2850.0,
    2880.0,
    2910.0,
    2940.0,
    2970.0,
    3000.0,
    3030.0,
    3060.0,
    3090.0,
    3096.88,
    3120.0,
    3150.0,
    3180.0,
    3210.0,
    3240.0,
    3270.0,
    3300.0,
    3330.0,
    3360.0,
    3390.0,
    3420.0,
    3450.0,
    3480.0,
    3510.0,
    3540.0,
    3570.0,
    3600.0
   ],
   "T": [
    25.0,
    25.0,
    25.1,
    25.1,
    25.1,
    25.1,
    25.2,
    25.2,
    25.2,
    25.3,
    25.3,
    25.4,
    25.5,
    25.5,
    25.6,
    25.7,
    25.8,
    25.9,
    26.0,
    26.2,
    26.3,
    26.3,
    26.5,
    26.7,
    26.9,
    27.2,
    27.3,
    27.5,
    27.8,
    28.2,
    28.3,
    28.6,
    29.1,
    29.6,
    30.2,
    31.8,
    32.3,
    35.6,
    40.4,
    43.3,
    46.8,
    55.2,
    59.2,
    65.8,
    77.0,
    78.5,
    93.0,
    94.6,
    108.5,
    110.5,
    124.2,
    124.4,
    135.8,
    138.7,
    145.0,
    150.7,
    152.1,
    157.5,
    159.8,
    161.4,
    164.0,
    165.1,
    165.7,
    166.4,
    166.4,
    166.4,
    165.8,
    164.8,
    163.9,
    163.5,
    161.8,
    159.9,
    158.0,
    157.8,
    155.6,
    153.2,
    150.8,
    149.3,
    148.4,
    145.9,
    143.3,
    140.8,
    138.4,
    138.3,
    135.8,
    133.3,
    130.8,
    128.4,
    126.1,
    126.1,
    123.8,
    121.5,
    119.3,
    117.1,
    115.0,
    113.3,
    112.9,
    111.0,
    109.0,
    107.1,
    105.3,
    103.5,
    101.8,
    100.7,
    100.1,
    98.5,
    96.9,
    95.4,
    93.9,
    92.5,
    91.1,
    89.7,
    89.0,
    88.4,
    87.2,
    85.9,
    84.8,
    83.6,
    82.5,
    81.4,
    80.4,
    79.4,
    78.6,
    78.4,
    77.4,
    76.5,
    75.6,
    74.7,
    73.9,
    73.0,
    72.2,
    71.5,
    70.7,
    70.0,
    69.7,
    69.2,
    68.6,
    67.9,
    67.2,
    66.6,
    66.0,
    65.3,
    64.8,
    64.2,
    63.6,
    63.1,
    62.5,
    62.1,
    62.0,
    61.5,
    61.0,
    60.5,
    60.0,
    59.6,
    59.1,
    58.7,
    58.2,
    57.8,
    57.4,
    57.0,
    56.6,
    56.2,
    55.8,
    55.7,
    55.4,
    55.1,
    54.7,
    54.4,
    54.0,
    53.7,
    53.3,
    53.0,
    52.7,
    52.4,
    52.0,
    51.7,
    51.4,
    51.1,
    50.8,
    50.6,
    50.3
   ]
  },
  "N_BORING": {
   "t": [
    0.5,
    0.58,
    0.68,
    0.79,
    0.91,
    1.06,
    1.23,
    1.43,
    1.67,
    1.94,
    2.25,
    2.62,
    3.04,
    3.54,
    4.11,
    4.78,
    5.56,
    6.46,
    7.51,
    8.73,
    10.0,
    10.15,
    11.8,
    13.72,
    15.95,
    18.54,
    20.0,
    21.55,
    25.05,
    29.12,
    30.0,
    33.85,
    39.35,
    45.74,
    53.17,
    60.0,
    61.81,
    71.86,
    83.53,
    90.0,
    97.1,
    112.87,
    120.0,
    131.21,
    150.0,
    152.53,
    177.31,
    180.0,
    206.12,
    210.0,
    239.6,
    240.0,
    270.0,
    278.53,
    300.0,
    323.78,
    330.0,
    360.0,
    376.38,
    390.0,
    420.0,
    437.53,
    450.0,
    480.0,
    508.61,
    510.0,
    540.0,
    570.0,
    591.24,
    600.0,
    630.0,
    660.0,
    687.29,
    690.0,
    720.0,
    750.0,
    780.0,
    798.95,
    810.0,
    840.0,
    870.0,
    900.0,
    928.74,
    930.0,
    960.0,
    990.0,
    1020.0,
    1050.0,
    1079.63,
    1080.0,
    1110.0,
    1140.0,
    1170.0,
    1200.0,
    1230.0,
    1255.03,
    1260.0,
    1290.0,
    1320.0,
    1350.0,
    1380.0,
    1410.0,
    1440.0,
    1458.92,
    1470.0,
    1500.0,
    1530.0,
    1560.0,
    1590.0,
    1620.0,
    1650.0,
    1680.0,
    1695.94,
    1710.0,
    1740.0,
    1770.0,
    1800.0,
    1830.0,
    1860.0,
    1890.0,
    1920.0,
    1950.0,
    1971.46,
    1980.0,
    2010.0,
    2040.0,
    2070.0,
    2100.0,
    2130.0,
    2160.0,
    2190.0,
    2220.0,
    2250.0,
    2280.0,
    2291.75,
    2310.0,
    2340.0,
    2370.0,
    2400.0,
    2430.0,
    2460.0,
    2490.0,
    2520.0,
    2550.0,
    2580.0,
    2610.0,
    2640.0,
    2664.07,
    2670.0,
    2700.0,
    2730.0,
    2760.0,
    2790.0,
    2820.0,
    2850.0,
    2880.0,
    2910.0,
    2940.0,
    2970.0,
    3000.0,
    3030.0,
    3060.0,
    3090.0,
    3096.88,
    3120.0,
    3150.0,
    3180.0,
    3210.0,
    3240.0,
    3270.0,
    3300.0,
    3330.0,
    3360.0,
    3390.0,
    3420.0,
    3450.0,
    3480.0,
    3510.0,
    3540.0,
    3570.0,
    3600.0
   ],
   "T": [
    25.0,
    25.0,
    25.0,
    25.0,
    25.0,
    25.0,
    25.0,
    25.0,
    25.0,
    25.0,
    25.0,
    25.0,
    25.0,
    25.0,
    25.0,
    25.0,
    25.0,
    25.0,
    25.0,
    25.0,
    25.0,
    25.0,
    25.0,
    25.0,
    25.0,
    25.0,
    25.0,
    25.0,
    25.0,
    25.0,
    25.0,
    25.0,
    25.0,
    25.1,
    25.2,
    25.3,
    25.3,
    25.6,
    26.2,
    26.6,
    27.3,
    29.2,
    30.2,
    32.1,
    36.0,
    36.5,
    42.7,
    43.5,
    50.9,
    52.0,
    61.1,
    61.2,
    70.5,
    73.2,
    79.7,
    86.8,
    88.7,
    97.1,
    101.6,
    105.2,
    112.6,
    116.8,
    119.6,
    125.9,
    131.5,
    131.8,
    137.1,
    141.9,
    145.1,
    146.3,
    150.3,
    153.8,
    156.7,
    157.0,
    159.8,
    162.3,
    164.5,
    165.8,
    166.5,
    168.1,
    169.6,
    170.8,
    171.8,
    171.8,
    172.7,
    173.3,
    173.9,
    174.2,
    174.5,
    174.5,
    174.6,
    174.6,
    174.6,
    174.4,
    174.2,
    173.9,
    173.8,
    173.4,
    173.0,
    172.5,
    171.9,
    171.3,
    170.6,
    170.2,
    169.9,
    169.2,
    168.4,
    167.6,
    166.7,
    165.9,
    165.0,
    164.1,
    163.6,
    163.2,
    162.3,
    161.3,
    160.3,
    159.4,
    158.4,
    157.4,
    156.4,
    155.4,
    154.7,
    154.4,
    153.4,
    152.4,
    151.4,
    150.3,
    149.3,
    148.3,
    147.3,
    146.3,
    145.3,
    144.2,
    143.8,
    143.2,
    142.2,
    141.2,
    140.2,
    139.2,
    138.2,
    137.3,
    136.3,
    135.3,
    134.3,
    133.4,
    132.4,
    131.6,
    131.5,
    130.5,
    129.6,
    128.6,
    127.7,
    126.8,
    125.9,
    125.0,
    124.1,
    123.2,
    122.3,
    121.4,
    120.5,
    119.7,
    118.8,
    118.6,
    117.9,
    117.1,
    116.3,
    115.4,
    114.6,
    113.8,
    113.0,
    112.2,
    111.4,
    110.6,
    109.8,
    109.0,
    108.3,
    107.5,
    106.7,
    106.0,
    105.2
   ]
  }
 },
 "peaks": {
  "N_PILE": {
   "T_max": 1013.9,
   "t_at_max_s": 0.5,
   "T_at_60s": 875.6,
   "T_at_300s": 519.4,
   "T_at_3600s": 113.0,
   "t_first_100C_s": 0.5,
   "t_first_150C_s": 0.5,
   "t_first_200C_s": 0.5
  },
  "TC_TOP": {
   "T_max": 221.2,
   "t_at_max_s": 360.0,
   "T_at_60s": 62.6,
   "T_at_300s": 219.6,
   "T_at_3600s": 56.0,
   "t_first_100C_s": 97.1,
   "t_first_150C_s": 150.0,
   "t_first_200C_s": 239.6
  },
  "TC_BOTTOM": {
   "T_max": 151.2,
   "t_at_max_s": 1050.0,
   "T_at_60s": 28.0,
   "T_at_300s": 94.0,
   "T_at_3600s": 90.0,
   "t_first_100C_s": 330.0,
   "t_first_150C_s": 928.7,
   "t_first_200C_s": null
  },
  "FLANGE_RIM": {
   "T_max": 164.9,
   "t_at_max_s": 510.0,
   "T_at_60s": 29.3,
   "T_at_300s": 141.4,
   "T_at_3600s": 50.1,
   "t_first_100C_s": 206.1,
   "t_first_150C_s": 360.0,
   "t_first_200C_s": null
  },
  "BOTTOM_CENTRE": {
   "T_max": 188.0,
   "t_at_max_s": 1050.0,
   "T_at_60s": 25.8,
   "T_at_300s": 104.4,
   "T_at_3600s": 110.5,
   "t_first_100C_s": 300.0,
   "t_first_150C_s": 508.6,
   "t_first_200C_s": null
  },
  "N_ORING": {
   "T_max": 166.4,
   "t_at_max_s": 508.6,
   "T_at_60s": 31.8,
   "T_at_300s": 145.0,
   "T_at_3600s": 50.3,
   "t_first_100C_s": 206.1,
   "t_first_150C_s": 323.8,
   "t_first_200C_s": null
  },
  "N_BORING": {
   "T_max": 174.6,
   "t_at_max_s": 1140.0,
   "T_at_60s": 25.3,
   "T_at_300s": 79.7,
   "T_at_3600s": 105.2,
   "t_first_100C_s": 376.4,
   "t_first_150C_s": 630.0,
   "t_first_200C_s": null
  }
 },
 "runtime_s": 359.4
}
