Repository: vertical-cloud-lab/digital-alloy-lab

# A lab-built collection cup for the rePowder atomizer (#269)

On Nov 13 2026 a C63000 bronze run made shot instead of powder. The shot piled up on the stock cup's splash
plate and butterfly valve, just under its seals: it burned the EPDM valve seat and cracked the borosilicate tube
(`atomizer-runs/2026-11-13/` on the analysis branches). AMAZEMET can't give a date for a replacement, so this
folder designs one the lab can make in days to weeks.

**Recommendation: option B, a 316L cup in two welded parts joined by a 3 in sanitary tri-clamp.**
- **The upper part** is a KF-50 stub, a catalogue 3×2 in reducer and a 3 in ferrule. It stays on the cone's KF-50

File: atomizer-collection-cup/analysis/out/thermal/B_hangup_25/result.json
{
 "design": "B",
 "mass_g": 25,
 "options": {
  "hangup": true
 },
 "extra": {},
 "nodes": 3784,
 "elements": 6944,
 "pile_h_mm": 4.7,
 "pile_top_mm_below_joint": 4.0,
 "view_factor_to_walls": 0.811,
 "escaped_through_outlet": 0.166,
 "returned_to_pile": 0.024,
 "pile_radiated_peak_W": 282.2,
 "series": {
  "N_PILE": {
   "t": [
    0.5,
    0.58,
    0.68,
    0.79,
    0.91,
    1.06,
    1.23,
    1.43,
    1.67,
    1.94,
    2.25,
    2.62,
    3.04,
    3.54,
    4.11,
    4.78,
    5.56,
    6.46,
    7.51,
    8.73,
    10.0,
    10.15,
    11.8,
    13.72,
    15.95,
    18.54,
    20.0,
    21.55,
    25.05,
    29.12,
    30.0,
    33.85,
    39.35,
    45.74,
    53.17,
    60.0,
    61.81,
    71.86,
    83.53,
    90.0,
    97.1,
    112.87,
    120.0,
    131.21,
    150.0,
    152.53,
    177.31,
    180.0,
    206.12,
    210.0,
    239.6,
    240.0,
    270.0,
    278.53,
    300.0,
    323.78,
    330.0,
    360.0,
    376.38,
    390.0,
    420.0,
    437.53,
    450.0,
    480.0,
    508.61,
    510.0,
    540.0,
    570.0,
    591.24,
    600.0,
    630.0,
    660.0,
    687.29,
    690.0,
    720.0,
    750.0,
    780.0,
    798.95,
    810.0,
    840.0,
    870.0,
    900.0,
    928.74,
    930.0,
    960.0,
    990.0,
    1020.0,
    1050.0,
    1079.63,
    1080.0,
    1110.0,
    1140.0,
    1170.0,
    1200.0,
    1230.0,
    1255.03,
    1260.0,
    1290.0,
    1320.0,
    1350.0,
    1380.0,
    1410.0,
    1440.0,
    1458.92,
    1470.0,
    1500.0,
    1530.0,
    1560.0,
    1590.0,
    1620.0,
    1650.0,
    1680.0,
    1695.94,
    1710.0,
    1740.0,
    1770.0,
    1800.0,
    1830.0,
    1860.0,
    1890.0,
    1920.0,
    1950.0,
    1971.46,
    1980.0,
    2010.0,
    2040.0,
    2070.0,
    2100.0,
    2130.0,
    2160.0,
    2190.0,
    2220.0,
    2250.0,
    2280.0,
    2291.75,
    2310.0,
    2340.0,
    2370.0,
    2400.0,
    2430.0,
    2460.0,
    2490.0,
    2520.0,
    2550.0,
    2580.0,
    2610.0,
    2640.0,
    2664.07,
    2670.0,
    2700.0,
    2730.0,
    2760.0,
    2790.0,
    2820.0,
    2850.0,
    2880.0,
    2910.0,
    2940.0,
    2970.0,
    3000.0,
    3030.0,
    3060.0,
    3090.0,
    3096.88,
    3120.0,
    3150.0,
    3180.0,
    3210.0,
    3240.0,
    3270.0,
    3300.0,
    3330.0,
    3360.0,
    3390.0,
    3420.0,
    3450.0,
    3480.0,
    3510.0,
    3540.0,
    3570.0,
    3600.0
   ],
   "T": [
    969.6,
    963.3,
    955.6,
    948.7,
    942.0,
    933.6,
    924.3,
    914.7,
    903.4,
    892.5,
    879.8,
    866.4,
    851.4,
    834.5,
    816.0,
    795.8,
    773.3,
    748.2,
    719.3,
    684.5,
    637.4,
    631.7,
    575.3,
    520.7,
    468.4,
    419.1,
    395.6,
    373.2,
    332.2,
    295.9,
    289.2,
    265.0,
    239.5,
    218.8,
    202.7,
    191.5,
    188.8,
    177.6,
    167.7,
    162.9,
    158.2,
    149.7,
    146.2,
    141.1,
    133.7,
    132.7,
    124.5,
    123.6,
    116.2,
    115.1,
    108.0,
    107.9,
    101.6,
    99.9,
    96.0,
    92.0,
    91.0,
    86.6,
    84.3,
    82.5,
    78.9,
    76.9,
    75.6,
    72.5,
    69.9,
    69.8,
    67.2,
    64.8,
    63.2,
    62.5,
    60.5,
    58.5,
    56.8,
    56.7,
    55.0,
    53.4,
    51.9,
    50.9,
    50.4,
    49.1,
    47.8,
    46.6,
    45.5,
    45.5,
    44.4,
    43.4,
    42.5,
    41.6,
    40.7,
    40.7,
    39.9,
    39.1,
    38.4,
    37.7,
    37.1,
    36.5,
    36.4,
    35.9,
    35.3,
    34.8,
    34.3,
    33.8,
    33.4,
    33.1,
    32.9,
    32.5,
    32.1,
    31.8,
    31.4,
    31.1,
    30.8,
    30.5,
    30.4,
    30.2,
    30.0,
    29.7,
    29.5,
    29.3,
    29.0,
    28.8,
    28.6,
    28.5,
    28.3,
    28.3,
    28.1,
    28.0,
    27.8,
    27.7,
    27.5,
    27.4,
    27.3,
    27.2,
    27.1,
    27.0,
    26.9,
    26.9,
    26.8,
    26.7,
    26.6,
    26.5,
    26.4,
    26.4,
    26.3,
    26.2,
    26.2,
    26.1,
    26.1,
    26.0,
    26.0,
    26.0,
    25.9,
    25.9,
    25.8,
    25.8,
    25.8,
    25.7,
    25.7,
    25.6,
    25.6,
    25.6,
    25.6,
    25.5,
    25.5,
    25.5,
    25.5,
    25.5,
    25.4,
    25.4,
    25.4,
    25.4,
    25.4,
    25.3,
    25.3,
    25.3,
    25.3,
    25.3,
    25.3,
    25.3,
    25.2,
    25.2,
    25.2
   ]
  },
  "TC_TOP": {
   "t": [
    0.5,
    0.58,
    0.68,
    0.79,
    0.91,
    1.06,
    1.23,
    1.43,
    1.67,
    1.94,
    2.25,
    2.62,
    3.04,
    3.54,
    4.11,
    4.78,
    5.56,
    6.46,
    7.51,
    8.73,
    10.0,
    10.15,
    11.8,
    13.72,
    15.95,
    18.54,
    20.0,
    21.55,
    25.05,
    29.12,
    30.0,
    33.85,
    39.35,
    45.74,
    53.17,
    60.0,
    61.81,
    71.86,
    83.53,
    90.0,
    97.1,
    112.87,
    120.0,
    131.21,
    150.0,
    152.53,
    177.31,
    180.0,
    206.12,
    210.0,
    239.6,
    240.0,
    270.0,
    278.53,
    300.0,
    323.78,
    330.0,
    360.0,
    376.38,
    390.0,
    420.0,
    437.53,
    450.0,
    480.0,
    508.61,
    510.0,
    540.0,
    570.0,
    591.24,
    600.0,
    630.0,
    660.0,
    687.29,
    690.0,
    720.0,
    750.0,
    780.0,
    798.95,
    810.0,
    840.0,
    870.0,
    900.0,
    928.74,
    930.0,
    960.0,
    990.0,
    1020.0,
    1050.0,
    1079.63,
    1080.0,
    1110.0,
    1140.0,
    1170.0,
    1200.0,
    1230.0,
    1255.03,
    1260.0,
    1290.0,
    1320.0,
    1350.0,
    1380.0,
    1410.0,
    1440.0,
    1458.92,
    1470.0,
    1500.0,
    1530.0,
    1560.0,
    1590.0,
    1620.0,
    1650.0,
    1680.0,
    1695.94,
    1710.0,
    1740.0,
    1770.0,
    1800.0,
    1830.0,
    1860.0,
    1890.0,
    1920.0,
    1950.0,
    1971.46,
    1980.0,
    2010.0,
    2040.0,
    2070.0,
    2100.0,
    2130.0,
    2160.0,
    2190.0,
    2220.0,
    2250.0,
    2280.0,
    2291.75,
    2310.0,
    2340.0,
    2370.0,
    2400.0,
    2430.0,
    2460.0,
    2490.0,
    2520.0,
    2550.0,
    2580.0,
    2610.0,
    2640.0,
    2664.07,
    2670.0,
    2700.0,
    2730.0,
    2760.0,
    2790.0,
    2820.0,
    2850.0,
    2880.0,
    2910.0,
    2940.0,
    2970.0,
    3000.0,
    3030.0,
    3060.0,
    3090.0,
    3096.88,
    3120.0,
    3150.0,
    3180.0,
    3210.0,
    3240.0,
    3270.0,
    3300.0,
    3330.0,
    3360.0,
    3390.0,
    3420.0,
    3450.0,
    3480.0,
    3510.0,
    3540.0,
    3570.0,
    3600.0
   ],
   "T": [
    26.7,
    27.0,
    27.6,
    28.3,
    29.3,
    31.0,
    33.3,
    36.5,
    40.8,
    46.0,
    52.1,
    59.4,
    67.2,
    76.0,
    85.0,
    94.4,
    103.9,
    113.1,
    122.1,
    130.5,
    137.4,
    138.1,
    144.3,
    149.4,
    153.2,
    155.9,
    156.8,
    157.4,
    157.9,
    157.6,
    157.4,
    156.5,
    154.8,
    152.5,
    149.8,
    147.3,
    146.6,
    143.0,
    139.0,
    136.8,
    134.4,
    129.4,
    127.2,
    123.9,
    118.8,
    118.1,
    112.0,
    111.4,
    105.6,
    104.8,
    99.1,
    99.0,
    93.8,
    92.4,
    89.1,
    85.7,
    84.8,
    81.0,
    79.0,
    77.4,
    74.2,
    72.5,
    71.3,
    68.6,
    66.2,
    66.1,
    63.7,
    61.6,
    60.1,
    59.5,
    57.7,
    55.9,
    54.4,
    54.2,
    52.7,
    51.2,
    49.8,
    49.0,
    48.5,
    47.3,
    46.1,
    45.0,
    44.0,
    44.0,
    43.0,
    42.1,
    41.2,
    40.4,
    39.6,
    39.6,
    38.8,
    38.1,
    37.5,
    36.8,
    36.2,
    35.8,
    35.7,
    35.1,
    34.6,
    34.1,
    33.7,
    33.2,
    32.8,
    32.6,
    32.4,
    32.0,
    31.7,
    31.3,
    31.0,
    30.7,
    30.4,
    30.2,
    30.0,
    29.9,
    29.7,
    29.4,
    29.2,
    29.0,
    28.8,
    28.6,
    28.4,
    28.3,
    28.1,
    28.1,
    27.9,
    27.8,
    27.7,
    27.5,
    27.4,
    27.3,
    27.2,
    27.1,
    27.0,
    26.9,
    26.8,
    26.8,
    26.7,
    26.6,
    26.5,
    26.4,
    26.4,
    26.3,
    26.2,
    26.2,
    26.1,
    26.1,
    26.0,
    26.0,
    26.0,
    25.9,
    25.9,
    25.8,
    25.8,
    25.8,
    25.7,
    25.7,
    25.6,
    25.6,
    25.6,
    25.6,
    25.5,
    25.5,
    25.5,
    25.5,
    25.5,
    25.4,
    25.4,
    25.4,
    25.4,
    25.4,
    25.3,
    25.3,
    25.3,
    25.3,
    25.3,
    25.3,
    25.3,
    25.2,
    25.2,
    25.2,
    25.2
   ]
  },
  "TC_BOTTOM": {
   "t": [
    0.5,
    0.58,
    0.68,
    0.79,
    0.91,
    1.06,
    1.23,
    1.43,
    1.67,
    1.94,
    2.25,
    2.62,
    3.04,
    3.54,
    4.11,
    4.78,
    5.56,
    6.46,
    7.51,
    8.73,
    10.0,
    10.15,
    11.8,
    13.72,
    15.95,
    18.54,
    20.0,
    21.55,
    25.05,
    29.12,
    30.0,
    33.85,
    39.35,
    45.74,
    53.17,
    60.0,
    61.81,
    71.86,
    83.53,
    90.0,
    97.1,
    112.87,
    120.0,
    131.21,
    150.0,
    152.53,
    177.31,
    180.0,
    206.12,
    210.0,
    239.6,
    240.0,
    270.0,
    278.53,
    300.0,
    323.78,
    330.0,
    360.0,
    376.38,
    390.0,
    420.0,
    437.53,
    450.0,
    480.0,
    508.61,
    510.0,
    540.0,
    570.0,
    591.24,
    600.0,
    630.0,
    660.0,
    687.29,
    690.0,
    720.0,
    750.0,
    780.0,
    798.95,
    810.0,
    840.0,
    870.0,
    900.0,
    928.74,
    930.0,
    960.0,
    990.0,
    1020.0,
    1050.0,
    1079.63,
    1080.0,
    1110.0,
    1140.0,
    1170.0,
    1200.0,
    1230.0,
    1255.03,
    1260.0,
    1290.0,
    1320.0,
    1350.0,
    1380.0,
    1410.0,
    1440.0,
    1458.92,
    1470.0,
    1500.0,
    1530.0,
    1560.0,
    1590.0,
    1620.0,
    1650.0,
    1680.0,
    1695.94,
    1710.0,
    1740.0,
    1770.0,
    1800.0,
    1830.0,
    1860.0,
    1890.0,
    1920.0,
    1950.0,
    1971.46,
    1980.0,
    2010.0,
    2040.0,
    2070.0,
    2100.0,
    2130.0,
    2160.0,
    2190.0,
    2220.0,
    2250.0,
    2280.0,
    2291.75,
    2310.0,
    2340.0,
    2370.0,
    2400.0,
    2430.0,
    2460.0,
    2490.0,
    2520.0,
    2550.0,
    2580.0,
    2610.0,
    2640.0,
    2664.07,
    2670.0,
    2700.0,
    2730.0,
    2760.0,
    2790.0,
    2820.0,
    2850.0,
    2880.0,
    2910.0,
    2940.0,
    2970.0,
    3000.0,
    3030.0,
    3060.0,
    3090.0,
    3096.88,
    3120.0,
    3150.0,
    3180.0,
    3210.0,
    3240.0,
    3270.0,
    3300.0,
    3330.0,
    3360.0,
    3390.0,
    3420.0,
    3450.0,
    3480.0,
    3510.0,
    3540.0,
    3570.0,
    3600.0
   ],
   "T": [
    25.0,
    25.0,
    25.0,
    25.0,
    25.0,
    25.0,
    25.0,
    25.0,
    25.0,
    25.0,
    25.0,
    25.0,
    25.0,
    25.0,
    25.0,
    25.0,
    25.0,
    25.0,
    25.0,
    25.0,
    25.0,
    25.0,
    25.0,
    25.0,
    25.0,
    25.0,
    25.0,
    25.0,
    25.0,
    25.0,
    25.0,
    25.0,
    25.0,
    25.0,
    25.0,
    25.0,
    25.0,
    25.0,
    25.0,
    25.0,
    25.0,
    25.0,
    25.0,
    25.0,
    25.0,
    25.0,
    25.0,
    25.0,
    25.0,
    25.0,
    25.0,
    25.0,
    25.1,
    25.1,
    25.1,
    25.1,
    25.1,
    25.1,
    25.1,
    25.1,
    25.1,
    25.1,
    25.1,
    25.1,
    25.1,
    25.1,
    25.1,
    25.1,
    25.1,
    25.1,
    25.1,
    25.1,
    25.1,
    25.1,
    25.1,
    25.1,
    25.1,
    25.2,
    25.2,
    25.2,
    25.2,
    25.2,
    25.2,
    25.2,
    25.2,
    25.2,
    25.2,
    25.2,
    25.2,
    25.2,
    25.2,
    25.2,
    25.2,
    25.2,
    25.2,
    25.2,
    25.2,
    25.2,
    25.2,
    25.2,
    25.3,
    25.3,
    25.3,
    25.3,
    25.3,
    25.3,
    25.3,
    25.3,
    25.3,
    25.3,
    25.3,
    25.3,
    25.3,
    25.3,
    25.3,
    25.3,
    25.3,
    25.3,
    25.3,
    25.3,
    25.3,
    25.3,
    25.3,
    25.3,
    25.3,
    25.3,
    25.3,
    25.3,
    25.3,
    25.3,
    25.3,
    25.3,
    25.3,
    25.3,
    25.3,
    25.3,
    25.3,
    25.3,
    25.3,
    25.3,
    25.3,
    25.3,
    25.3,
    25.3,
    25.3,
    25.3,
    25.3,
    25.3,
    25.3,
    25.3,
    25.3,
    25.3,
    25.3,
    25.3,
    25.3,
    25.3,
    25.3,
    25.3,
    25.3,
    25.3,
    25.3,
    25.3,
    25.3,
    25.3,
    25.3,
    25.3,
    25.2,
    25.2,
    25.2,
    25.2,
    25.2,
    25.2,
    25.2,
    25.2,
    25.2,
    25.2,
    25.2,
    25.2,
    25.2,
    25.2,
    25.2
   ]
  },
  "FLANGE_RIM": {
   "t": [
    0.5,
    0.58,
    0.68,
    0.79,
    0.91,
    1.06,
    1.23,
    1.43,
    1.67,
    1.94,
    2.25,
    2.62,
    3.04,
    3.54,
    4.11,
    4.78,
    5.56,
    6.46,
    7.51,
    8.73,
    10.0,
    10.15,
    11.8,
    13.72,
    15.95,
    18.54,
    20.0,
    21.55,
    25.05,
    29.12,
    30.0,
    33.85,
    39.35,
    45.74,
    53.17,
    60.0,
    61.81,
    71.86,
    83.53,
    90.0,
    97.1,
    112.87,
    120.0,
    131.21,
    150.0,
    152.53,
    177.31,
    180.0,
    206.12,
    210.0,
    239.6,
    240.0,
    270.0,
    278.53,
    300.0,
    323.78,
    330.0,
    360.0,
    376.38,
    390.0,
    420.0,
    437.53,
    450.0,
    480.0,
    508.61,
    510.0,
    540.0,
    570.0,
    591.24,
    600.0,
    630.0,
    660.0,
    687.29,
    690.0,
    720.0,
    750.0,
    780.0,
    798.95,
    810.0,
    840.0,
    870.0,
    900.0,
    928.74,
    930.0,
    960.0,
    990.0,
    1020.0,
    1050.0,
    1079.63,
    1080.0,
    1110.0,
    1140.0,
    1170.0,
    1200.0,
    1230.0,
    1255.03,
    1260.0,
    1290.0,
    1320.0,
    1350.0,
    1380.0,
    1410.0,
    1440.0,
    1458.92,
    1470.0,
    1500.0,
    1530.0,
    1560.0,
    1590.0,
    1620.0,
    1650.0,
    1680.0,
    1695.94,
    1710.0,
    1740.0,
    1770.0,
    1800.0,
    1830.0,
    1860.0,
    1890.0,
    1920.0,
    1950.0,
    1971.46,
    1980.0,
    2010.0,
    2040.0,
    2070.0,
    2100.0,
    2130.0,
    2160.0,
    2190.0,
    2220.0,
    2250.0,
    2280.0,
    2291.75,
    2310.0,
    2340.0,
    2370.0,
    2400.0,
    2430.0,
    2460.0,
    2490.0,
    2520.0,
    2550.0,
    2580.0,
    2610.0,
    2640.0,
    2664.07,
    2670.0,
    2700.0,
    2730.0,
    2760.0,
    2790.0,
    2820.0,
    2850.0,
    2880.0,
    2910.0,
    2940.0,
    2970.0,
    3000.0,
    3030.0,
    3060.0,
    3090.0,
    3096.88,
    3120.0,
    3150.0,
    3180.0,
    3210.0,
    3240.0,
    3270.0,
    3300.0,
    3330.0,
    3360.0,
    3390.0,
    3420.0,
    3450.0,
    3480.0,
    3510.0,
    3540.0,
    3570.0,
    3600.0
   ],
   "T": [
    25.0,
    25.0,
    25.0,
    25.0,
    25.0,
    25.0,
    25.0,
    25.0,
    25.1,
    25.4,
    26.0,
    27.3,
    29.4,
    32.8,
    37.7,
    44.3,
    52.7,
    62.7,
    74.3,
    87.1,
    99.4,
    100.8,
    114.8,
    128.7,
    142.1,
    154.4,
    160.1,
    165.3,
    174.0,
    180.5,
    181.5,
    184.5,
    185.9,
    185.1,
    182.2,
    178.8,
    177.9,
    172.2,
    165.6,
    162.0,
    158.1,
    150.3,
    146.9,
    142.0,
    134.6,
    133.6,
    125.2,
    124.4,
    116.9,
    115.8,
    108.6,
    108.5,
    102.1,
    100.4,
    96.4,
    92.4,
    91.4,
    86.9,
    84.7,
    82.8,
    79.2,
    77.2,
    75.8,
    72.8,
    70.1,
    70.0,
    67.4,
    65.0,
    63.4,
    62.7,
    60.6,
    58.7,
    57.0,
    56.8,
    55.1,
    53.5,
    52.0,
    51.1,
    50.5,
    49.2,
    47.9,
    46.7,
    45.6,
    45.6,
    44.5,
    43.5,
    42.5,
    41.6,
    40.8,
    40.7,
    39.9,
    39.2,
    38.4,
    37.7,
    37.1,
    36.6,
    36.5,
    35.9,
    35.3,
    34.8,
    34.3,
    33.8,
    33.4,
    33.1,
    32.9,
    32.5,
    32.2,
    31.8,
    31.5,
    31.1,
    30.8,
    30.5,
    30.4,
    30.2,
    30.0,
    29.7,
    29.5,
    29.3,
    29.0,
    28.8,
    28.6,
    28.5,
    28.3,
    28.3,
    28.1,
    28.0,
    27.8,
    27.7,
    27.5,
    27.4,
    27.3,
    27.2,
    27.1,
    27.0,
    26.9,
    26.9,
    26.8,
    26.7,
    26.6,
    26.5,
    26.4,
    26.4,
    26.3,
    26.2,
    26.2,
    26.1,
    26.1,
    26.0,
    26.0,
    26.0,
    25.9,
    25.9,
    25.8,
    25.8,
    25.8,
    25.7,
    25.7,
    25.6,
    25.6,
    25.6,
    25.6,
    25.5,
    25.5,
    25.5,
    25.5,
    25.5,
    25.4,
    25.4,
    25.4,
    25.4,
    25.4,
    25.3,
    25.3,
    25.3,
    25.3,
    25.3,
    25.3,
    25.3,
    25.2,
    25.2,
    25.2
   ]
  },
  "BOTTOM_CENTRE": {
   "t": [
    0.5,
    0.58,
    0.68,
    0.79,
    0.91,
    1.06,
    1.23,
    1.43,
    1.67,
    1.94,
    2.25,
    2.62,
    3.04,
    3.54,
    4.11,
    4.78,
    5.56,
    6.46,
    7.51,
    8.73,
    10.0,
    10.15,
    11.8,
    13.72,
    15.95,
    18.54,
    20.0,
    21.55,
    25.05,
    29.12,
    30.0,
    33.85,
    39.35,
    45.74,
    53.17,
    60.0,
    61.81,
    71.86,
    83.53,
    90.0,
    97.1,
    112.87,
    120.0,
    131.21,
    150.0,
    152.53,
    177.31,
    180.0,
    206.12,
    210.0,
    239.6,
    240.0,
    270.0,
    278.53,
    300.0,
    323.78,
    330.0,
    360.0,
    376.38,
    390.0,
    420.0,
    437.53,
    450.0,
    480.0,
    508.61,
    510.0,
    540.0,
    570.0,
    591.24,
    600.0,
    630.0,
    660.0,
    687.29,
    690.0,
    720.0,
    750.0,
    780.0,
    798.95,
    810.0,
    840.0,
    870.0,
    900.0,
    928.74,
    930.0,
    960.0,
    990.0,
    1020.0,
    1050.0,
    1079.63,
    1080.0,
    1110.0,
    1140.0,
    1170.0,
    1200.0,
    1230.0,
    1255.03,
    1260.0,
    1290.0,
    1320.0,
    1350.0,
    1380.0,
    1410.0,
    1440.0,
    1458.92,
    1470.0,
    1500.0,
    1530.0,
    1560.0,
    1590.0,
    1620.0,
    1650.0,
    1680.0,
    1695.94,
    1710.0,
    1740.0,
    1770.0,
    1800.0,
    1830.0,
    1860.0,
    1890.0,
    1920.0,
    1950.0,
    1971.46,
    1980.0,
    2010.0,
    2040.0,
    2070.0,
    2100.0,
    2130.0,
    2160.0,
    2190.0,
    2220.0,
    2250.0,
    2280.0,
    2291.75,
    2310.0,
    2340.0,
    2370.0,
    2400.0,
    2430.0,
    2460.0,
    2490.0,
    2520.0,
    2550.0,
    2580.0,
    2610.0,
    2640.0,
    2664.07,
    2670.0,
    2700.0,
    2730.0,
    2760.0,
    2790.0,
    2820.0,
    2850.0,
    2880.0,
    2910.0,
    2940.0,
    2970.0,
    3000.0,
    3030.0,
    3060.0,
    3090.0,
    3096.88,
    3120.0,
    3150.0,
    3180.0,
    3210.0,
    3240.0,
    3270.0,
    3300.0,
    3330.0,
    3360.0,
    3390.0,
    3420.0,
    3450.0,
    3480.0,
    3510.0,
    3540.0,
    3570.0,
    3600.0
   ],
   "T": [
    25.0,
    25.0,
    25.0,
    25.0,
    25.0,
    25.0,
    25.0,
    25.0,
    25.0,
    25.0,
    25.0,
    25.0,
    25.0,
    25.0,
    25.0,
    25.0,
    25.0,
    25.0,
    25.0,
    25.0,
    25.0,
    25.0,
    25.0,
    25.0,
    25.0,
    25.0,
    25.0,
    25.0,
    25.0,
    25.0,
    25.0,
    25.0,
    25.0,
    25.0,
    25.0,
    25.0,
    25.0,
    25.0,
    25.0,
    25.0,
    25.0,
    25.0,
    25.0,
    25.0,
    25.0,
    25.0,
    25.0,
    25.0,
    25.0,
    25.0,
    25.1,
    25.1,
    25.1,
    25.1,
    25.1,
    25.1,
    25.1,
    25.1,
    25.1,
    25.1,
    25.1,
    25.1,
    25.1,
    25.1,
    25.1,
    25.1,
    25.1,
    25.1,
    25.1,
    25.1,
    25.1,
    25.1,
    25.1,
    25.1,
    25.1,
    25.1,
    25.1,
    25.1,
    25.1,
    25.1,
    25.1,
    25.1,
    25.1,
    25.1,
    25.1,
    25.1,
    25.1,
    25.2,
    25.2,
    25.2,
    25.2,
    25.2,
    25.2,
    25.2,
    25.2,
    25.2,
    25.2,
    25.2,
    25.2,
    25.2,
    25.2,
    25.2,
    25.2,
    25.2,
    25.2,
    25.2,
    25.2,
    25.2,
    25.2,
    25.2,
    25.2,
    25.2,
    25.2,
    25.3,
    25.3,
    25.3,
    25.3,
    25.3,
    25.3,
    25.3,
    25.3,
    25.3,
    25.3,
    25.3,
    25.3,
    25.3,
    25.3,
    25.3,
    25.3,
    25.3,
    25.3,
    25.3,
    25.3,
    25.3,
    25.3,
    25.3,
    25.3,
    25.3,
    25.3,
    25.3,
    25.3,
    25.3,
    25.3,
    25.3,
    25.3,
    25.3,
    25.3,
    25.3,
    25.3,
    25.3,
    25.3,
    25.3,
    25.3,
    25.3,
    25.3,
    25.3,
    25.3,
    25.3,
    25.3,
    25.3,
    25.3,
    25.3,
    25.3,
    25.3,
    25.3,
    25.3,
    25.3,
    25.3,
    25.3,
    25.3,
    25.3,
    25.3,
    25.3,
    25.3,
    25.3,
    25.3,
    25.3,
    25.3,
    25.2,
    25.2,
    25.2
   ]
  },
  "N_ORING": {
   "t": [
    0.5,
    0.58,
    0.68,
    0.79,
    0.91,
    1.06,
    1.23,
    1.43,
    1.67,
    1.94,
    2.25,
    2.62,
    3.04,
    3.54,
    4.11,
    4.78,
    5.56,
    6.46,
    7.51,
    8.73,
    10.0,
    10.15,
    11.8,
    13.72,
    15.95,
    18.54,
    20.0,
    21.55,
    25.05,
    29.12,
    30.0,
    33.85,
    39.35,
    45.74,
    53.17,
    60.0,
    61.81,
    71.86,
    83.53,
    90.0,
    97.1,
    112.87,
    120.0,
    131.21,
    150.0,
    152.53,
    177.31,
    180.0,
    206.12,
    210.0,
    239.6,
    240.0,
    270.0,
    278.53,
    300.0,
    323.78,
    330.0,
    360.0,
    376.38,
    390.0,
    420.0,
    437.53,
    450.0,
    480.0,
    508.61,
    510.0,
    540.0,
    570.0,
    591.24,
    600.0,
    630.0,
    660.0,
    687.29,
    690.0,
    720.0,
    750.0,
    780.0,
    798.95,
    810.0,
    840.0,
    870.0,
    900.0,
    928.74,
    930.0,
    960.0,
    990.0,
    1020.0,
    1050.0,
    1079.63,
    1080.0,
    1110.0,
    1140.0,
    1170.0,
    1200.0,
    1230.0,
    1255.03,
    1260.0,
    1290.0,
    1320.0,
    1350.0,
    1380.0,
    1410.0,
    1440.0,
    1458.92,
    1470.0,
    1500.0,
    1530.0,
    1560.0,
    1590.0,
    1620.0,
    1650.0,
    1680.0,
    1695.94,
    1710.0,
    1740.0,
    1770.0,
    1800.0,
    1830.0,
    1860.0,
    1890.0,
    1920.0,
    1950.0,
    1971.46,
    1980.0,
    2010.0,
    2040.0,
    2070.0,
    2100.0,
    2130.0,
    2160.0,
    2190.0,
    2220.0,
    2250.0,
    2280.0,
    2291.75,
    2310.0,
    2340.0,
    2370.0,
    2400.0,
    2430.0,
    2460.0,
    2490.0,
    2520.0,
    2550.0,
    2580.0,
    2610.0,
    2640.0,
    2664.07,
    2670.0,
    2700.0,
    2730.0,
    2760.0,
    2790.0,
    2820.0,
    2850.0,
    2880.0,
    2910.0,
    2940.0,
    2970.0,
    3000.0,
    3030.0,
    3060.0,
    3090.0,
    3096.88,
    3120.0,
    3150.0,
    3180.0,
    3210.0,
    3240.0,
    3270.0,
    3300.0,
    3330.0,
    3360.0,
    3390.0,
    3420.0,
    3450.0,
    3480.0,
    3510.0,
    3540.0,
    3570.0,
    3600.0
   ],
   "T": [
    61.6,
    69.5,
    78.3,
    86.7,
    94.8,
    103.4,
    111.6,
    119.7,
    127.8,
    135.3,
    142.3,
    148.9,
    155.0,
    160.7,
    165.7,
    170.4,
    174.5,
    178.2,
    181.5,
    184.5,
    187.1,
    187.3,
    189.8,
    191.9,
    193.5,
    194.4,
    194.6,
    194.7,
    194.1,
    192.7,
    192.3,
    190.8,
    188.2,
    185.5,
    181.9,
    178.2,
    177.1,
    171.3,
    164.6,
    161.0,
    157.2,
    149.5,
    146.2,
    141.3,
    134.0,
    133.0,
    124.8,
    123.9,
    116.5,
    115.5,
    108.3,
    108.2,
    102.0,
    100.2,
    96.3,
    92.3,
    91.3,
    86.9,
    84.6,
    82.8,
    79.2,
    77.2,
    75.8,
    72.8,
    70.1,
    70.0,
    67.4,
    65.0,
    63.4,
    62.8,
    60.7,
    58.7,
    57.0,
    56.9,
    55.1,
    53.5,
    52.0,
    51.1,
    50.6,
    49.2,
    47.9,
    46.7,
    45.6,
    45.6,
    44.5,
    43.5,
    42.5,
    41.6,
    40.8,
    40.8,
    40.0,
    39.2,
    38.5,
    37.8,
    37.1,
    36.6,
    36.5,
    35.9,
    35.3,
    34.8,
    34.3,
    33.8,
    33.4,
    33.1,
    33.0,
    32.6,
    32.2,
    31.8,
    31.5,
    31.1,
    30.8,
    30.5,
    30.4,
    30.2,
    30.0,
    29.7,
    29.5,
    29.3,
    29.0,
    28.8,
    28.7,
    28.5,
    28.3,
    28.3,
    28.1,
    28.0,
    27.8,
    27.7,
    27.5,
    27.4,
    27.3,
    27.2,
    27.1,
    27.0,
    26.9,
    26.9,
    26.8,
    26.7,
    26.6,
    26.5,
    26.5,
    26.4,
    26.3,
    26.2,
    26.2,
    26.1,
    26.1,
    26.0,
    26.0,
    26.0,
    25.9,
    25.9,
    25.8,
    25.8,
    25.8,
    25.7,
    25.7,
    25.6,
    25.6,
    25.6,
    25.6,
    25.5,
    25.5,
    25.5,
    25.5,
    25.5,
    25.4,
    25.4,
    25.4,
    25.4,
    25.4,
    25.3,
    25.3,
    25.3,
    25.3,
    25.3,
    25.3,
    25.3,
    25.2,
    25.2,
    25.2
   ]
  }
 },
 "peaks": {
  "N_PILE": {
   "T_max": 969.6,
   "t_at_max_s": 0.5,
   "T_at_60s": 191.5,
   "T_at_300s": 96.0,
   "T_at_3600s": 25.2,
   "t_first_100C_s": 0.5,
   "t_first_150C_s": 0.5,
   "t_first_200C_s": 0.5
  },
  "TC_TOP": {
   "T_max": 157.9,
   "t_at_max_s": 25.1,
   "T_at_60s": 147.3,
   "T_at_300s": 89.1,
   "T_at_3600s": 25.2,
   "t_first_100C_s": 5.6,
   "t_first_150C_s": 15.9,
   "t_first_200C_s": null
  },
  "TC_BOTTOM": {
   "T_max": 25.3,
   "t_at_max_s": 2100.0,
   "T_at_60s": 25.0,
   "T_at_300s": 25.1,
   "T_at_3600s": 25.2,
   "t_first_100C_s": null,
   "t_first_150C_s": null,
   "t_first_200C_s": null
  },
  "FLANGE_RIM": {
   "T_max": 185.9,
   "t_at_max_s": 39.4,
   "T_at_60s": 178.8,
   "T_at_300s": 96.4,
   "T_at_3600s": 25.2,
   "t_first_100C_s": 10.2,
   "t_first_150C_s": 18.5,
   "t_first_200C_s": null
  },
  "BOTTOM_CENTRE": {
   "T_max": 25.3,
   "t_at_max_s": 2460.0,
   "T_at_60s": 25.0,
   "T_at_300s": 25.1,
   "T_at_3600s": 25.2,
   "t_first_100C_s": null,
   "t_first_150C_s": null,
   "t_first_200C_s": null
  },
  "N_ORING": {
   "T_max": 194.7,
   "t_at_max_s": 21.6,
   "T_at_60s": 178.2,
   "T_at_300s": 96.3,
   "T_at_3600s": 25.2,
   "t_first_100C_s": 1.1,
   "t_first_150C_s": 3.0,
   "t_first_200C_s": null
  }
 },
 "runtime_s": 275.6
}

File: atomizer-collection-cup/analysis/out/thermal/B_hangup_25_adapter/result.json
{
 "design": "B",
 "mass_g": 25,
 "options": {
  "hangup": true,
  "adapter": true
 },
 "extra": {},
 "nodes": 3871,
 "elements": 7079,
 "pile_h_mm": 4.7,
 "pile_top_mm_below_joint": 4.0,
 "view_factor_to_walls": 0.811,
 "escaped_through_outlet": 0.166,
 "returned_to_pile": 0.024,
 "pile_radiated_peak_W": 282.4,
 "series": {
  "N_PILE": {
   "t": [
    0.5,
    0.58,
    0.68,
    0.79,
    0.91,
    1.06,
    1.23,
    1.43,
    1.67,
    1.94,
    2.25,
    2.62,
    3.04,
    3.54,
    4.11,
    4.78,
    5.56,
    6.46,
    7.51,
    8.73,
    10.0,
    10.15,
    11.8,
    13.72,
    15.95,
    18.54,
    20.0,
    21.55,
    25.05,
    29.12,
    30.0,
    33.85,
    39.35,
    45.74,
    53.17,
    60.0,
    61.81,
    71.86,
    83.53,
    90.0,
    97.1,
    112.87,
    120.0,
    131.21,
    150.0,
    152.53,
    177.31,
    180.0,
    206.12,
    210.0,
    239.6,
    240.0,
    270.0,
    278.53,
    300.0,
    323.78,
    330.0,
    360.0,
    376.38,
    390.0,
    420.0,
    437.53,
    450.0,
    480.0,
    508.61,
    510.0,
    540.0,
    570.0,
    591.24,
    600.0,
    630.0,
    660.0,
    687.29,
    690.0,
    720.0,
    750.0,
    780.0,
    798.95,
    810.0,
    840.0,
    870.0,
    900.0,
    928.74,
    930.0,
    960.0,
    990.0,
    1020.0,
    1050.0,
    1079.63,
    1080.0,
    1110.0,
    1140.0,
    1170.0,
    1200.0,
    1230.0,
    1255.03,
    1260.0,
    1290.0,
    1320.0,
    1350.0,
    1380.0,
    1410.0,
    1440.0,
    1458.92,
    1470.0,
    1500.0,
    1530.0,
    1560.0,
    1590.0,
    1620.0,
    1650.0,
    1680.0,
    1695.94,
    1710.0,
    1740.0,
    1770.0,
    1800.0,
    1830.0,
    1860.0,
    1890.0,
    1920.0,
    1950.0,
    1971.46,
    1980.0,
    2010.0,
    2040.0,
    2070.0,
    2100.0,
    2130.0,
    2160.0,
    2190.0,
    2220.0,
    2250.0,
    2280.0,
    2291.75,
    2310.0,
    2340.0,
    2370.0,
    2400.0,
    2430.0,
    2460.0,
    2490.0,
    2520.0,
    2550.0,
    2580.0,
    2610.0,
    2640.0,
    2664.07,
    2670.0,
    2700.0,
    2730.0,
    2760.0,
    2790.0,
    2820.0,
    2850.0,
    2880.0,
    2910.0,
    2940.0,
    2970.0,
    3000.0,
    3030.0,
    3060.0,
    3090.0,
    3096.88,
    3120.0,
    3150.0,
    3180.0,
    3210.0,
    3240.0,
    3270.0,
    3300.0,
    3330.0,
    3360.0,
    3390.0,
    3420.0,
    3450.0,
    3480.0,
    3510.0,
    3540.0,
    3570.0,
    3600.0
   ],
   "T": [
    970.8,
    964.4,
    956.2,
    948.8,
    941.7,
    932.8,
    923.0,
    912.8,
    900.7,
    889.0,
    875.0,
    860.4,
    844.4,
    826.1,
    806.2,
    784.4,
    760.2,
    733.1,
    701.8,
    664.6,
    613.3,
    607.4,
    549.0,
    492.0,
    437.3,
    385.4,
    360.6,
    336.9,
    293.3,
    254.5,
    247.3,
    221.2,
    193.6,
    171.1,
    153.8,
    141.8,
    138.9,
    127.4,
    117.7,
    113.1,
    108.9,
    101.8,
    99.0,
    95.2,
    90.1,
    89.4,
    84.4,
    83.8,
    79.7,
    79.1,
    75.5,
    75.4,
    72.3,
    71.5,
    69.7,
    67.8,
    67.3,
    65.3,
    64.3,
    63.5,
    61.8,
    60.9,
    60.3,
    58.8,
    57.6,
    57.5,
    56.3,
    55.1,
    54.3,
    54.0,
    52.9,
    51.9,
    51.0,
    50.9,
    50.0,
    49.2,
    48.3,
    47.8,
    47.5,
    46.8,
    46.0,
    45.3,
    44.7,
    44.6,
    44.0,
    43.4,
    42.7,
    42.2,
    41.6,
    41.6,
    41.1,
    40.5,
    40.0,
    39.6,
    39.1,
    38.7,
    38.6,
    38.2,
    37.8,
    37.4,
    37.0,
    36.6,
    36.2,
    36.0,
    35.9,
    35.5,
    35.2,
    34.9,
    34.6,
    34.3,
    34.0,
    33.7,
    33.5,
    33.4,
    33.2,
    32.9,
    32.7,
    32.4,
    32.2,
    32.0,
    31.7,
    31.5,
    31.4,
    31.3,
    31.1,
    30.9,
    30.8,
    30.6,
    30.4,
    30.2,
    30.1,
    29.9,
    29.8,
    29.6,
    29.6,
    29.5,
    29.3,
    29.2,
    29.1,
    28.9,
    28.8,
    28.7,
    28.6,
    28.5,
    28.4,
    28.3,
    28.2,
    28.1,
    28.1,
    28.0,
    27.9,
    27.8,
    27.7,
    27.6,
    27.5,
    27.5,
    27.4,
    27.3,
    27.2,
    27.2,
    27.1,
    27.0,
    27.0,
    27.0,
    26.9,
    26.9,
    26.8,
    26.8,
    26.7,
    26.6,
    26.6,
    26.5,
    26.5,
    26.5,
    26.4,
    26.4,
    26.3,
    26.3,
    26.2,
    26.2,
    26.2
   ]
  },
  "TC_TOP": {
   "t": [
    0.5,
    0.58,
    0.68,
    0.79,
    0.91,
    1.06,
    1.23,
    1.43,
    1.67,
    1.94,
    2.25,
    2.62,
    3.04,
    3.54,
    4.11,
    4.78,
    5.56,
    6.46,
    7.51,
    8.73,
    10.0,
    10.15,
    11.8,
    13.72,
    15.95,
    18.54,
    20.0,
    21.55,
    25.05,
    29.12,
    30.0,
    33.85,
    39.35,
    45.74,
    53.17,
    60.0,
    61.81,
    71.86,
    83.53,
    90.0,
    97.1,
    112.87,
    120.0,
    131.21,
    150.0,
    152.53,
    177.31,
    180.0,
    206.12,
    210.0,
    239.6,
    240.0,
    270.0,
    278.53,
    300.0,
    323.78,
    330.0,
    360.0,
    376.38,
    390.0,
    420.0,
    437.53,
    450.0,
    480.0,
    508.61,
    510.0,
    540.0,
    570.0,
    591.24,
    600.0,
    630.0,
    660.0,
    687.29,
    690.0,
    720.0,
    750.0,
    780.0,
    798.95,
    810.0,
    840.0,
    870.0,
    900.0,
    928.74,
    930.0,
    960.0,
    990.0,
    1020.0,
    1050.0,
    1079.63,
    1080.0,
    1110.0,
    1140.0,
    1170.0,
    1200.0,
    1230.0,
    1255.03,
    1260.0,
    1290.0,
    1320.0,
    1350.0,
    1380.0,
    1410.0,
    1440.0,
    1458.92,
    1470.0,
    1500.0,
    1530.0,
    1560.0,
    1590.0,
    1620.0,
    1650.0,
    1680.0,
    1695.94,
    1710.0,
    1740.0,
    1770.0,
    1800.0,
    1830.0,
    1860.0,
    1890.0,
    1920.0,
    1950.0,
    1971.46,
    1980.0,
    2010.0,
    2040.0,
    2070.0,
    2100.0,
    2130.0,
    2160.0,
    2190.0,
    2220.0,
    2250.0,
    2280.0,
    2291.75,
    2310.0,
    2340.0,
    2370.0,
    2400.0,
    2430.0,
    2460.0,
    2490.0,
    2520.0,
    2550.0,
    2580.0,
    2610.0,
    2640.0,
    2664.07,
    2670.0,
    2700.0,
    2730.0,
    2760.0,
    2790.0,
    2820.0,
    2850.0,
    2880.0,
    2910.0,
    2940.0,
    2970.0,
    3000.0,
    3030.0,
    3060.0,
    3090.0,
    3096.88,
    3120.0,
    3150.0,
    3180.0,
    3210.0,
    3240.0,
    3270.0,
    3300.0,
    3330.0,
    3360.0,
    3390.0,
    3420.0,
    3450.0,
    3480.0,
    3510.0,
    3540.0,
    3570.0,
    3600.0
   ],
   "T": [
    24.9,
    25.3,
    26.1,
    27.5,
    29.5,
    32.5,
    36.3,
    41.0,
    46.6,
    52.6,
    58.8,
    65.4,
    72.0,
    78.5,
    84.8,
    90.9,
    96.6,
    101.9,
    106.7,
    111.2,
    114.7,
    115.1,
    118.4,
    121.0,
    123.0,
    124.2,
    124.6,
    124.7,
    124.5,
    123.6,
    123.3,
    122.0,
    119.7,
    116.8,
    113.5,
    110.5,
    109.7,
    105.7,
    101.6,
    99.5,
    97.3,
    93.2,
    91.4,
    89.0,
    85.5,
    85.1,
    81.3,
    81.0,
    77.7,
    77.3,
    74.2,
    74.2,
    71.6,
    70.8,
    69.2,
    67.5,
    67.1,
    65.2,
    64.2,
    63.4,
    61.9,
    61.0,
    60.4,
    59.0,
    57.7,
    57.7,
    56.4,
    55.3,
    54.5,
    54.2,
    53.1,
    52.1,
    51.3,
    51.2,
    50.3,
    49.4,
    48.6,
    48.1,
    47.8,
    47.0,
    46.3,
    45.5,
    44.9,
    44.9,
    44.2,
    43.6,
    43.0,
    42.4,
    41.8,
    41.8,
    41.3,
    40.8,
    40.2,
    39.8,
    39.3,
    38.9,
    38.8,
    38.4,
    38.0,
    37.6,
    37.2,
    36.8,
    36.4,
    36.2,
    36.0,
    35.7,
    35.4,
    35.0,
    34.7,
    34.4,
    34.1,
    33.8,
    33.7,
    33.5,
    33.3,
    33.0,
    32.8,
    32.5,
    32.3,
    32.1,
    31.9,
    31.6,
    31.5,
    31.4,
    31.2,
    31.0,
    30.9,
    30.7,
    30.5,
    30.3,
    30.2,
    30.0,
    29.8,
    29.7,
    29.6,
    29.5,
    29.4,
    29.3,
    29.1,
    29.0,
    28.9,
    28.8,
    28.7,
    28.5,
    28.4,
    28.3,
    28.2,
    28.1,
    28.1,
    28.0,
    27.9,
    27.8,
    27.8,
    27.7,
    27.6,
    27.5,
    27.4,
    27.4,
    27.3,
    27.2,
    27.1,
    27.1,
    27.0,
    27.0,
    27.0,
    26.9,
    26.8,
    26.8,
    26.7,
    26.7,
    26.6,
    26.6,
    26.5,
    26.5,
    26.4,
    26.4,
    26.3,
    26.3,
    26.3,
    26.2,
    26.2
   ]
  },
  "TC_BOTTOM": {
   "t": [
    0.5,
    0.58,
    0.68,
    0.79,
    0.91,
    1.06,
    1.23,
    1.43,
    1.67,
    1.94,
    2.25,
    2.62,
    3.04,
    3.54,
    4.11,
    4.78,
    5.56,
    6.46,
    7.51,
    8.73,
    10.0,
    10.15,
    11.8,
    13.72,
    15.95,
    18.54,
    20.0,
    21.55,
    25.05,
    29.12,
    30.0,
    33.85,
    39.35,
    45.74,
    53.17,
    60.0,
    61.81,
    71.86,
    83.53,
    90.0,
    97.1,
    112.87,
    120.0,
    131.21,
    150.0,
    152.53,
    177.31,
    180.0,
    206.12,
    210.0,
    239.6,
    240.0,
    270.0,
    278.53,
    300.0,
    323.78,
    330.0,
    360.0,
    376.38,
    390.0,
    420.0,
    437.53,
    450.0,
    480.0,
    508.61,
    510.0,
    540.0,
    570.0,
    591.24,
    600.0,
    630.0,
    660.0,
    687.29,
    690.0,
    720.0,
    750.0,
    780.0,
    798.95,
    810.0,
    840.0,
    870.0,
    900.0,
    928.74,
    930.0,
    960.0,
    990.0,
    1020.0,
    1050.0,
    1079.63,
    1080.0,
    1110.0,
    1140.0,
    1170.0,
    1200.0,
    1230.0,
    1255.03,
    1260.0,
    1290.0,
    1320.0,
    1350.0,
    1380.0,
    1410.0,
    1440.0,
    1458.92,
    1470.0,
    1500.0,
    1530.0,
    1560.0,
    1590.0,
    1620.0,
    1650.0,
    1680.0,
    1695.94,
    1710.0,
    1740.0,
    1770.0,
    1800.0,
    1830.0,
    1860.0,
    1890.0,
    1920.0,
    1950.0,
    1971.46,
    1980.0,
    2010.0,
    2040.0,
    2070.0,
    2100.0,
    2130.0,
    2160.0,
    2190.0,
    2220.0,
    2250.0,
    2280.0,
    2291.75,
    2310.0,
    2340.0,
    2370.0,
    2400.0,
    2430.0,
    2460.0,
    2490.0,
    2520.0,
    2550.0,
    2580.0,
    2610.0,
    2640.0,
    2664.07,
    2670.0,
    2700.0,
    2730.0,
    2760.0,
    2790.0,
    2820.0,
    2850.0,
    2880.0,
    2910.0,
    2940.0,
    2970.0,
    3000.0,
    3030.0,
    3060.0,
    3090.0,
    3096.88,
    3120.0,
    3150.0,
    3180.0,
    3210.0,
    3240.0,
    3270.0,
    3300.0,
    3330.0,
    3360.0,
    3390.0,
    3420.0,
    3450.0,
    3480.0,
    3510.0,
    3540.0,
    3570.0,
    3600.0
   ],
   "T": [
    25.0,
    25.0,
    25.0,
    25.0,
    25.0,
    25.0,
    25.0,
    25.0,
    25.0,
    25.0,
    25.0,
    25.0,
    25.0,
    25.0,
    25.0,
    25.0,
    25.0,
    25.0,
    25.0,
    25.0,
    25.0,
    25.0,
    25.0,
    25.0,
    25.0,
    25.0,
    25.0,
    25.0,
    25.0,
    25.0,
    25.0,
    25.0,
    25.0,
    25.0,
    25.0,
    25.0,
    25.0,
    25.0,
    25.0,
    25.0,
    25.0,
    25.0,
    25.0,
    25.0,
    25.0,
    25.0,
    25.0,
    25.0,
    25.0,
    25.0,
    25.0,
    25.0,
    25.0,
    25.1,
    25.1,
    25.1,
    25.1,
    25.1,
    25.1,
    25.1,
    25.1,
    25.1,
    25.1,
    25.1,
    25.1,
    25.1,
    25.1,
    25.1,
    25.1,
    25.1,
    25.1,
    25.1,
    25.1,
    25.1,
    25.1,
    25.1,
    25.1,
    25.1,
    25.1,
    25.1,
    25.1,
    25.1,
    25.1,
    25.1,
    25.1,
    25.1,
    25.1,
    25.1,
    25.1,
    25.1,
    25.1,
    25.1,
    25.2,
    25.2,
    25.2,
    25.2,
    25.2,
    25.2,
    25.2,
    25.2,
    25.2,
    25.2,
    25.2,
    25.2,
    25.2,
    25.2,
    25.2,
    25.2,
    25.2,
    25.2,
    25.2,
    25.2,
    25.2,
    25.2,
    25.2,
    25.2,
    25.2,
    25.2,
    25.2,
    25.2,
    25.2,
    25.2,
    25.2,
    25.2,
    25.2,
    25.2,
    25.2,
    25.2,
    25.2,
    25.2,
    25.2,
    25.2,
    25.2,
    25.2,
    25.2,
    25.2,
    25.2,
    25.2,
    25.2,
    25.2,
    25.2,
    25.2,
    25.2,
    25.2,
    25.2,
    25.2,
    25.2,
    25.2,
    25.2,
    25.2,
    25.2,
    25.2,
    25.2,
    25.2,
    25.2,
    25.2,
    25.2,
    25.2,
    25.2,
    25.2,
    25.2,
    25.2,
    25.2,
    25.2,
    25.2,
    25.2,
    25.2,
    25.2,
    25.2,
    25.2,
    25.2,
    25.2,
    25.2,
    25.2,
    25.2,
    25.2,
    25.2,
    25.2,
    25.2,
    25.2,
    25.2
   ]
  },
  "FLANGE_RIM": {
   "t": [
    0.5,
    0.58,
    0.68,
    0.79,
    0.91,
    1.06,
    1.23,
    1.43,
    1.67,
    1.94,
    2.25,
    2.62,
    3.04,
    3.54,
    4.11,
    4.78,
    5.56,
    6.46,
    7.51,
    8.73,
    10.0,
    10.15,
    11.8,
    13.72,
    15.95,
    18.54,
    20.0,
    21.55,
    25.05,
    29.12,
    30.0,
    33.85,
    39.35,
    45.74,
    53.17,
    60.0,
    61.81,
    71.86,
    83.53,
    90.0,
    97.1,
    112.87,
    120.0,
    131.21,
    150.0,
    152.53,
    177.31,
    180.0,
    206.12,
    210.0,
    239.6,
    240.0,
    270.0,
    278.53,
    300.0,
    323.78,
    330.0,
    360.0,
    376.38,
    390.0,
    420.0,
    437.53,
    450.0,
    480.0,
    508.61,
    510.0,
    540.0,
    570.0,
    591.24,
    600.0,
    630.0,
    660.0,
    687.29,
    690.0,
    720.0,
    750.0,
    780.0,
    798.95,
    810.0,
    840.0,
    870.0,
    900.0,
    928.74,
    930.0,
    960.0,
    990.0,
    1020.0,
    1050.0,
    1079.63,
    1080.0,
    1110.0,
    1140.0,
    1170.0,
    1200.0,
    1230.0,
    1255.03,
    1260.0,
    1290.0,
    1320.0,
    1350.0,
    1380.0,
    1410.0,
    1440.0,
    1458.92,
    1470.0,
    1500.0,
    1530.0,
    1560.0,
    1590.0,
    1620.0,
    1650.0,
    1680.0,
    1695.94,
    1710.0,
    1740.0,
    1770.0,
    1800.0,
    1830.0,
    1860.0,
    1890.0,
    1920.0,
    1950.0,
    1971.46,
    1980.0,
    2010.0,
    2040.0,
    2070.0,
    2100.0,
    2130.0,
    2160.0,
    2190.0,
    2220.0,
    2250.0,
    2280.0,
    2291.75,
    2310.0,
    2340.0,
    2370.0,
    2400.0,
    2430.0,
    2460.0,
    2490.0,
    2520.0,
    2550.0,
    2580.0,
    2610.0,
    2640.0,
    2664.07,
    2670.0,
    2700.0,
    2730.0,
    2760.0,
    2790.0,
    2820.0,
    2850.0,
    2880.0,
    2910.0,
    2940.0,
    2970.0,
    3000.0,
    3030.0,
    3060.0,
    3090.0,
    3096.88,
    3120.0,
    3150.0,
    3180.0,
    3210.0,
    3240.0,
    3270.0,
    3300.0,
    3330.0,
    3360.0,
    3390.0,
    3420.0,
    3450.0,
    3480.0,
    3510.0,
    3540.0,
    3570.0,
    3600.0
   ],
   "T": [
    25.0,
    25.0,
    25.0,
    25.0,
    25.0,
    25.0,
    25.0,
    25.0,
    25.1,
    25.4,
    25.9,
    27.1,
    29.1,
    32.2,
    36.5,
    42.2,
    49.4,
    57.7,
    67.1,
    77.3,
    86.9,
    88.0,
    98.6,
    108.8,
    118.3,
    126.6,
    130.3,
    133.5,
    138.5,
    141.4,
    141.7,
    142.2,
    140.8,
    137.7,
    133.1,
    128.7,
    127.6,
    121.3,
    114.8,
    111.4,
    107.9,
    101.5,
    98.8,
    95.2,
    90.1,
    89.5,
    84.4,
    83.8,
    79.7,
    79.1,
    75.4,
    75.3,
    72.2,
    71.4,
    69.5,
    67.7,
    67.2,
    65.2,
    64.1,
    63.3,
    61.7,
    60.7,
    60.1,
    58.7,
    57.4,
    57.4,
    56.1,
    54.9,
    54.1,
    53.8,
    52.8,
    51.8,
    50.9,
    50.8,
    49.9,
    49.0,
    48.2,
    47.7,
    47.4,
    46.6,
    45.9,
    45.2,
    44.5,
    44.5,
    43.9,
    43.2,
    42.6,
    42.0,
    41.5,
    41.5,
    40.9,
    40.4,
    39.9,
    39.4,
    39.0,
    38.6,
    38.5,
    38.1,
    37.7,
    37.3,
    36.9,
    36.5,
    36.1,
    35.9,
    35.8,
    35.4,
    35.1,
    34.8,
    34.5,
    34.2,
    33.9,
    33.6,
    33.5,
    33.3,
    33.1,
    32.8,
    32.6,
    32.4,
    32.1,
    31.9,
    31.7,
    31.5,
    31.3,
    31.3,
    31.1,
    30.9,
    30.7,
    30.5,
    30.4,
    30.2,
    30.0,
    29.9,
    29.7,
    29.6,
    29.5,
    29.4,
    29.3,
    29.2,
    29.0,
    28.9,
    28.8,
    28.7,
    28.6,
    28.5,
    28.3,
    28.2,
    28.1,
    28.1,
    28.0,
    28.0,
    27.9,
    27.8,
    27.7,
    27.6,
    27.5,
    27.4,
    27.4,
    27.3,
    27.2,
    27.2,
    27.1,
    27.0,
    27.0,
    27.0,
    26.9,
    26.8,
    26.8,
    26.7,
    26.7,
    26.6,
    26.6,
    26.5,
    26.5,
    26.4,
    26.4,
    26.4,
    26.3,
    26.3,
    26.2,
    26.2,
    26.2
   ]
  },
  "BOTTOM_CENTRE": {
   "t": [
    0.5,
    0.58,
    0.68,
    0.79,
    0.91,
    1.06,
    1.23,
    1.43,
    1.67,
    1.94,
    2.25,
    2.62,
    3.04,
    3.54,
    4.11,
    4.78,
    5.56,
    6.46,
    7.51,
    8.73,
    10.0,
    10.15,
    11.8,
    13.72,
    15.95,
    18.54,
    20.0,
    21.55,
    25.05,
    29.12,
    30.0,
    33.85,
    39.35,
    45.74,
    53.17,
    60.0,
    61.81,
    71.86,
    83.53,
    90.0,
    97.1,
    112.87,
    120.0,
    131.21,
    150.0,
    152.53,
    177.31,
    180.0,
    206.12,
    210.0,
    239.6,
    240.0,
    270.0,
    278.53,
    300.0,
    323.78,
    330.0,
    360.0,
    376.38,
    390.0,
    420.0,
    437.53,
    450.0,
    480.0,
    508.61,
    510.0,
    540.0,
    570.0,
    591.24,
    600.0,
    630.0,
    660.0,
    687.29,
    690.0,
    720.0,
    750.0,
    780.0,
    798.95,
    810.0,
    840.0,
    870.0,
    900.0,
    928.74,
    930.0,
    960.0,
    990.0,
    1020.0,
    1050.0,
    1079.63,
    1080.0,
    1110.0,
    1140.0,
    1170.0,
    1200.0,
    1230.0,
    1255.03,
    1260.0,
    1290.0,
    1320.0,
    1350.0,
    1380.0,
    1410.0,
    1440.0,
    1458.92,
    1470.0,
    1500.0,
    1530.0,
    1560.0,
    1590.0,
    1620.0,
    1650.0,
    1680.0,
    1695.94,
    1710.0,
    1740.0,
    1770.0,
    1800.0,
    1830.0,
    1860.0,
    1890.0,
    1920.0,
    1950.0,
    1971.46,
    1980.0,
    2010.0,
    2040.0,
    2070.0,
    2100.0,
    2130.0,
    2160.0,
    2190.0,
    2220.0,
    2250.0,
    2280.0,
    2291.75,
    2310.0,
    2340.0,
    2370.0,
    2400.0,
    2430.0,
    2460.0,
    2490.0,
    2520.0,
    2550.0,
    2580.0,
    2610.0,
    2640.0,
    2664.07,
    2670.0,
    2700.0,
    2730.0,
    2760.0,
    2790.0,
    2820.0,
    2850.0,
    2880.0,
    2910.0,
    2940.0,
    2970.0,
    3000.0,
    3030.0,
    3060.0,
    3090.0,
    3096.88,
    3120.0,
    3150.0,
    3180.0,
    3210.0,
    3240.0,
    3270.0,
    3300.0,
    3330.0,
    3360.0,
    3390.0,
    3420.0,
    3450.0,
    3480.0,
    3510.0,
    3540.0,
    3570.0,
    3600.0
   ],
   "T": [
    25.0,
    25.0,
    25.0,
    25.0,
    25.0,
    25.0,
    25.0,
    25.0,
    25.0,
    25.0,
    25.0,
    25.0,
    25.0,
    25.0,
    25.0,
    25.0,
    25.0,
    25.0,
    25.0,
    25.0,
    25.0,
    25.0,
    25.0,
    25.0,
    25.0,
    25.0,
    25.0,
    25.0,
    25.0,
    25.0,
    25.0,
    25.0,
    25.0,
    25.0,
    25.0,
    25.0,
    25.0,
    25.0,
    25.0,
    25.0,
    25.0,
    25.0,
    25.0,
    25.0,
    25.0,
    25.0,
    25.0,
    25.0,
    25.0,
    25.0,
    25.0,
    25.0,
    25.1,
    25.1,
    25.1,
    25.1,
    25.1,
    25.1,
    25.1,
    25.1,
    25.1,
    25.1,
    25.1,
    25.1,
    25.1,
    25.1,
    25.1,
    25.1,
    25.1,
    25.1,
    25.1,
    25.1,
    25.1,
    25.1,
    25.1,
    25.1,
    25.1,
    25.1,
    25.1,
    25.1,
    25.1,
    25.1,
    25.1,
    25.1,
    25.1,
    25.1,
    25.1,
    25.1,
    25.1,
    25.1,
    25.1,
    25.1,
    25.1,
    25.1,
    25.1,
    25.1,
    25.1,
    25.1,
    25.1,
    25.1,
    25.1,
    25.1,
    25.2,
    25.2,
    25.2,
    25.2,
    25.2,
    25.2,
    25.2,
    25.2,
    25.2,
    25.2,
    25.2,
    25.2,
    25.2,
    25.2,
    25.2,
    25.2,
    25.2,
    25.2,
    25.2,
    25.2,
    25.2,
    25.2,
    25.2,
    25.2,
    25.2,
    25.2,
    25.2,
    25.2,
    25.2,
    25.2,
    25.2,
    25.2,
    25.2,
    25.2,
    25.2,
    25.2,
    25.2,
    25.2,
    25.2,
    25.2,
    25.2,
    25.2,
    25.2,
    25.2,
    25.2,
    25.2,
    25.2,
    25.2,
    25.2,
    25.2,
    25.2,
    25.2,
    25.2,
    25.2,
    25.2,
    25.2,
    25.2,
    25.2,
    25.2,
    25.2,
    25.2,
    25.2,
    25.2,
    25.2,
    25.2,
    25.2,
    25.2,
    25.2,
    25.2,
    25.2,
    25.2,
    25.2,
    25.2,
    25.2,
    25.2,
    25.2,
    25.2,
    25.2,
    25.2
   ]
  },
  "N_ORING": {
   "t": [
    0.5,
    0.58,
    0.68,
    0.79,
    0.91,
    1.06,
    1.23,
    1.43,
    1.67,
    1.94,
    2.25,
    2.62,
    3.04,
    3.54,
    4.11,
    4.78,
    5.56,
    6.46,
    7.51,
    8.73,
    10.0,
    10.15,
    11.8,
    13.72,
    15.95,
    18.54,
    20.0,
    21.55,
    25.05,
    29.12,
    30.0,
    33.85,
    39.35,
    45.74,
    53.17,
    60.0,
    61.81,
    71.86,
    83.53,
    90.0,
    97.1,
    112.87,
    120.0,
    131.21,
    150.0,
    152.53,
    177.31,
    180.0,
    206.12,
    210.0,
    239.6,
    240.0,
    270.0,
    278.53,
    300.0,
    323.78,
    330.0,
    360.0,
    376.38,
    390.0,
    420.0,
    437.53,
    450.0,
    480.0,
    508.61,
    510.0,
    540.0,
    570.0,
    591.24,
    600.0,
    630.0,
    660.0,
    687.29,
    690.0,
    720.0,
    750.0,
    780.0,
    798.95,
    810.0,
    840.0,
    870.0,
    900.0,
    928.74,
    930.0,
    960.0,
    990.0,
    1020.0,
    1050.0,
    1079.63,
    1080.0,
    1110.0,
    1140.0,
    1170.0,
    1200.0,
    1230.0,
    1255.03,
    1260.0,
    1290.0,
    1320.0,
    1350.0,
    1380.0,
    1410.0,
    1440.0,
    1458.92,
    1470.0,
    1500.0,
    1530.0,
    1560.0,
    1590.0,
    1620.0,
    1650.0,
    1680.0,
    1695.94,
    1710.0,
    1740.0,
    1770.0,
    1800.0,
    1830.0,
    1860.0,
    1890.0,
    1920.0,
    1950.0,
    1971.46,
    1980.0,
    2010.0,
    2040.0,
    2070.0,
    2100.0,
    2130.0,
    2160.0,
    2190.0,
    2220.0,
    2250.0,
    2280.0,
    2291.75,
    2310.0,
    2340.0,
    2370.0,
    2400.0,
    2430.0,
    2460.0,
    2490.0,
    2520.0,
    2550.0,
    2580.0,
    2610.0,
    2640.0,
    2664.07,
    2670.0,
    2700.0,
    2730.0,
    2760.0,
    2790.0,
    2820.0,
    2850.0,
    2880.0,
    2910.0,
    2940.0,
    2970.0,
    3000.0,
    3030.0,
    3060.0,
    3090.0,
    3096.88,
    3120.0,
    3150.0,
    3180.0,
    3210.0,
    3240.0,
    3270.0,
    3300.0,
    3330.0,
    3360.0,
    3390.0,
    3420.0,
    3450.0,
    3480.0,
    3510.0,
    3540.0,
    3570.0,
    3600.0
   ],
   "T": [
    64.8,
    73.3,
    82.6,
    91.3,
    99.3,
    107.6,
    115.2,
    122.1,
    128.6,
    134.0,
    138.6,
    142.5,
    145.8,
    148.5,
    150.6,
    152.3,
    153.7,
    154.7,
    155.5,
    156.1,
    156.6,
    156.6,
    156.9,
    156.9,
    156.4,
    155.3,
    154.5,
    153.5,
    151.0,
    147.7,
    147.0,
    144.0,
    140.5,
    136.7,
    131.8,
    127.2,
    126.0,
    119.9,
    113.5,
    110.2,
    106.8,
    100.6,
    98.1,
    94.5,
    89.7,
    89.0,
    84.1,
    83.6,
    79.5,
    78.9,
    75.3,
    75.3,
    72.2,
    71.4,
    69.5,
    67.7,
    67.2,
    65.2,
    64.2,
    63.4,
    61.7,
    60.8,
    60.2,
    58.8,
    57.5,
    57.4,
    56.2,
    55.0,
    54.2,
    53.9,
    52.8,
    51.8,
    51.0,
    50.9,
    50.0,
    49.1,
    48.3,
    47.7,
    47.4,
    46.7,
    45.9,
    45.2,
    44.6,
    44.6,
    43.9,
    43.3,
    42.7,
    42.1,
    41.5,
    41.5,
    41.0,
    40.5,
    40.0,
    39.5,
    39.0,
    38.7,
    38.6,
    38.1,
    37.7,
    37.3,
    36.9,
    36.5,
    36.2,
    36.0,
    35.8,
    35.5,
    35.1,
    34.8,
    34.5,
    34.2,
    33.9,
    33.7,
    33.5,
    33.4,
    33.1,
    32.9,
    32.6,
    32.4,
    32.1,
    31.9,
    31.7,
    31.5,
    31.4,
    31.3,
    31.1,
    30.9,
    30.7,
    30.6,
    30.4,
    30.2,
    30.1,
    29.9,
    29.7,
    29.6,
    29.5,
    29.5,
    29.3,
    29.2,
    29.1,
    28.9,
    28.8,
    28.7,
    28.6,
    28.5,
    28.4,
    28.3,
    28.2,
    28.1,
    28.1,
    28.0,
    27.9,
    27.8,
    27.7,
    27.6,
    27.5,
    27.5,
    27.4,
    27.3,
    27.2,
    27.2,
    27.1,
    27.0,
    27.0,
    27.0,
    26.9,
    26.9,
    26.8,
    26.7,
    26.7,
    26.6,
    26.6,
    26.5,
    26.5,
    26.4,
    26.4,
    26.4,
    26.3,
    26.3,
    26.2,
    26.2,
    26.2
   ]
  },
  "N_GASKET": {
   "t": [
    0.5,
    0.58,
    0.68,
    0.79,
    0.91,
    1.06,
    1.23,
    1.43,
    1.67,
    1.94,
    2.25,
    2.62,
    3.04,
    3.54,
    4.11,
    4.78,
    5.56,
    6.46,
    7.51,
    8.73,
    10.0,
    10.15,
    11.8,
    13.72,
    15.95,
    18.54,
    20.0,
    21.55,
    25.05,
    29.12,
    30.0,
    33.85,
    39.35,
    45.74,
    53.17,
    60.0,
    61.81,
    71.86,
    83.53,
    90.0,
    97.1,
    112.87,
    120.0,
    131.21,
    150.0,
    152.53,
    177.31,
    180.0,
    206.12,
    210.0,
    239.6,
    240.0,
    270.0,
    278.53,
    300.0,
    323.78,
    330.0,
    360.0,
    376.38,
    390.0,
    420.0,
    437.53,
    450.0,
    480.0,
    508.61,
    510.0,
    540.0,
    570.0,
    591.24,
    600.0,
    630.0,
    660.0,
    687.29,
    690.0,
    720.0,
    750.0,
    780.0,
    798.95,
    810.0,
    840.0,
    870.0,
    900.0,
    928.74,
    930.0,
    960.0,
    990.0,
    1020.0,
    1050.0,
    1079.63,
    1080.0,
    1110.0,
    1140.0,
    1170.0,
    1200.0,
    1230.0,
    1255.03,
    1260.0,
    1290.0,
    1320.0,
    1350.0,
    1380.0,
    1410.0,
    1440.0,
    1458.92,
    1470.0,
    1500.0,
    1530.0,
    1560.0,
    1590.0,
    1620.0,
    1650.0,
    1680.0,
    1695.94,
    1710.0,
    1740.0,
    1770.0,
    1800.0,
    1830.0,
    1860.0,
    1890.0,
    1920.0,
    1950.0,
    1971.46,
    1980.0,
    2010.0,
    2040.0,
    2070.0,
    2100.0,
    2130.0,
    2160.0,
    2190.0,
    2220.0,
    2250.0,
    2280.0,
    2291.75,
    2310.0,
    2340.0,
    2370.0,
    2400.0,
    2430.0,
    2460.0,
    2490.0,
    2520.0,
    2550.0,
    2580.0,
    2610.0,
    2640.0,
    2664.07,
    2670.0,
    2700.0,
    2730.0,
    2760.0,
    2790.0,
    2820.0,
    2850.0,
    2880.0,
    2910.0,
    2940.0,
    2970.0,
    3000.0,
    3030.0,
    3060.0,
    3090.0,
    3096.88,
    3120.0,
    3150.0,
    3180.0,
    3210.0,
    3240.0,
    3270.0,
    3300.0,
    3330.0,
    3360.0,
    3390.0,
    3420.0,
    3450.0,
    3480.0,
    3510.0,
    3540.0,
    3570.0,
    3600.0
   ],
   "T": [
    31.3,
    31.7,
    32.1,
    32.5,
    32.8,
    33.2,
    33.6,
    33.9,
    34.2,
    34.5,
    34.7,
    34.9,
    35.0,
    35.0,
    35.0,
    34.8,
    34.6,
    34.2,
    33.7,
    33.1,
    32.2,
    32.0,
    30.8,
    29.8,
    29.0,
    28.8,
    28.9,
    29.6,
    31.5,
    33.8,
    34.4,
    36.7,
    40.1,
    43.8,
    47.6,
    50.8,
    51.6,
    55.3,
    58.8,
    60.4,
    62.0,
    64.4,
    65.3,
    66.3,
    67.3,
    67.4,
    67.7,
    67.8,
    67.5,
    67.4,
    66.6,
    66.6,
    65.5,
    65.2,
    64.3,
    63.3,
    63.1,
    61.8,
    61.2,
    60.6,
    59.4,
    58.7,
    58.3,
    57.1,
    56.1,
    56.1,
    55.0,
    54.0,
    53.4,
    53.1,
    52.2,
    51.3,
    50.5,
    50.4,
    49.6,
    48.8,
    48.0,
    47.6,
    47.3,
    46.6,
    45.9,
    45.2,
    44.6,
    44.6,
    44.0,
    43.4,
    42.8,
    42.2,
    41.7,
    41.7,
    41.2,
    40.6,
    40.2,
    39.7,
    39.2,
    38.8,
    38.8,
    38.3,
    37.9,
    37.5,
    37.1,
    36.8,
    36.4,
    36.2,
    36.0,
    35.7,
    35.4,
    35.0,
    34.7,
    34.4,
    34.1,
    33.8,
    33.7,
    33.6,
    33.3,
    33.0,
    32.8,
    32.6,
    32.3,
    32.1,
    31.9,
    31.7,
    31.5,
    31.5,
    31.3,
    31.1,
    30.9,
    30.7,
    30.5,
    30.4,
    30.2,
    30.0,
    29.9,
    29.7,
    29.7,
    29.6,
    29.4,
    29.3,
    29.2,
    29.0,
    28.9,
    28.8,
    28.7,
    28.6,
    28.5,
    28.3,
    28.2,
    28.2,
    28.1,
    28.0,
    28.0,
    27.9,
    27.8,
    27.7,
    27.6,
    27.5,
    27.5,
    27.4,
    27.3,
    27.2,
    27.2,
    27.1,
    27.0,
    27.0,
    27.0,
    26.9,
    26.9,
    26.8,
    26.7,
    26.7,
    26.6,
    26.6,
    26.5,
    26.5,
    26.4,
    26.4,
    26.4,
    26.3,
    26.3,
    26.2,
    26.2
   ]
  }
 },
 "peaks": {
  "N_PILE": {
   "T_max": 970.8,
   "t_at_max_s": 0.5,
   "T_at_60s": 141.8,
   "T_at_300s": 69.7,
   "T_at_3600s": 26.2,
   "t_first_100C_s": 0.5,
   "t_first_150C_s": 0.5,
   "t_first_200C_s": 0.5
  },
  "TC_TOP": {
   "T_max": 124.7,
   "t_at_max_s": 21.6,
   "T_at_60s": 110.5,
   "T_at_300s": 69.2,
   "T_at_3600s": 26.2,
   "t_first_100C_s": 6.5,
   "t_first_150C_s": null,
   "t_first_200C_s": null
  },
  "TC_BOTTOM": {
   "T_max": 25.2,
   "t_at_max_s": 2490.0,
   "T_at_60s": 25.0,
   "T_at_300s": 25.1,
   "T_at_3600s": 25.2,
   "t_first_100C_s": null,
   "t_first_150C_s": null,
   "t_first_200C_s": null
  },
  "FLANGE_RIM": {
   "T_max": 142.2,
   "t_at_max_s": 33.9,
   "T_at_60s": 128.7,
   "T_at_300s": 69.5,
   "T_at_3600s": 26.2,
   "t_first_100C_s": 13.7,
   "t_first_150C_s": null,
   "t_first_200C_s": null
  },
  "BOTTOM_CENTRE": {
   "T_max": 25.2,
   "t_at_max_s": 2820.0,
   "T_at_60s": 25.0,
   "T_at_300s": 25.1,
   "T_at_3600s": 25.2,
   "t_first_100C_s": null,
   "t_first_150C_s": null,
   "t_first_200C_s": null
  },
  "N_ORING": {
   "T_max": 156.9,
   "t_at_max_s": 11.8,
   "T_at_60s": 127.2,
   "T_at_300s": 69.5,
   "T_at_3600s": 26.2,
   "t_first_100C_s": 1.1,
   "t_first_150C_s": 4.1,
   "t_first_200C_s": null
  },
  "N_GASKET": {
   "T_max": 67.8,
   "t_at_max_s": 180.0,
   "T_at_60s": 50.8,
   "T_at_300s": 64.3,
   "T_at_3600s": 26.2,
   "t_first_100C_s": null,
   "t_first_150C_s": null,
   "t_first_200C_s": null
  }
 },
 "runtime_s": 236.4
}
