Repository: vertical-cloud-lab/digital-alloy-lab

# A lab-built collection cup for the rePowder atomizer (#269)

On Nov 13 2026 a C63000 bronze run made shot instead of powder. The shot piled up on the stock cup's splash
plate and butterfly valve, just under its seals: it burned the EPDM valve seat and cracked the borosilicate tube
(`atomizer-runs/2026-11-13/` on the analysis branches). AMAZEMET can't give a date for a replacement, so this
folder designs one the lab can make in days to weeks.

**Recommendation: option B, a 316L cup in two welded parts joined by a 3 in sanitary tri-clamp.**
- **The upper part** is a KF-50 stub, a catalogue 3×2 in reducer and a 3 in ferrule. It stays on the cone's KF-50

File: atomizer-collection-cup/analysis/out/thermal/C_400_boro/result.json
{
 "design": "C",
 "mass_g": 400,
 "options": {
  "glass": "BORO"
 },
 "extra": {},
 "nodes": 5759,
 "elements": 10375,
 "pile_h_mm": 15.8,
 "pile_top_mm_below_joint": 194.2,
 "view_factor_to_walls": 0.992,
 "escaped_through_outlet": 0.008,
 "pile_radiated_peak_W": 608.2,
 "series": {
  "N_PILE": {
   "t": [
    0.5,
    0.58,
    0.68,
    0.79,
    0.91,
    1.06,
    1.23,
    1.43,
    1.67,
    1.94,
    2.25,
    2.62,
    3.04,
    3.54,
    4.11,
    4.78,
    5.56,
    6.46,
    7.51,
    8.73,
    10.0,
    10.15,
    11.8,
    13.72,
    15.95,
    18.54,
    20.0,
    21.55,
    25.05,
    29.12,
    30.0,
    33.85,
    39.35,
    45.74,
    53.17,
    60.0,
    61.81,
    71.86,
    83.53,
    90.0,
    97.1,
    112.87,
    120.0,
    131.21,
    150.0,
    152.53,
    177.31,
    180.0,
    206.12,
    210.0,
    239.6,
    240.0,
    270.0,
    278.53,
    300.0,
    323.78,
    330.0,
    360.0,
    376.38,
    390.0,
    420.0,
    437.53,
    450.0,
    480.0,
    508.61,
    510.0,
    540.0,
    570.0,
    591.24,
    600.0,
    630.0,
    660.0,
    687.29,
    690.0,
    720.0,
    750.0,
    780.0,
    798.95,
    810.0,
    840.0,
    870.0,
    900.0,
    928.74,
    930.0,
    960.0,
    990.0,
    1020.0,
    1050.0,
    1079.63,
    1080.0,
    1110.0,
    1140.0,
    1170.0,
    1200.0,
    1230.0,
    1255.03,
    1260.0,
    1290.0,
    1320.0,
    1350.0,
    1380.0,
    1410.0,
    1440.0,
    1458.92,
    1470.0,
    1500.0,
    1530.0,
    1560.0,
    1590.0,
    1620.0,
    1650.0,
    1680.0,
    1695.94,
    1710.0,
    1740.0,
    1770.0,
    1800.0,
    1830.0,
    1860.0,
    1890.0,
    1920.0,
    1950.0,
    1971.46,
    1980.0,
    2010.0,
    2040.0,
    2070.0,
    2100.0,
    2130.0,
    2160.0,
    2190.0,
    2220.0,
    2250.0,
    2280.0,
    2291.75,
    2310.0,
    2340.0,
    2370.0,
    2400.0,
    2430.0,
    2460.0,
    2490.0,
    2520.0,
    2550.0,
    2580.0,
    2610.0,
    2640.0,
    2664.07,
    2670.0,
    2700.0,
    2730.0,
    2760.0,
    2790.0,
    2820.0,
    2850.0,
    2880.0,
    2910.0,
    2940.0,
    2970.0,
    3000.0,
    3030.0,
    3060.0,
    3090.0,
    3096.88,
    3120.0,
    3150.0,
    3180.0,
    3210.0,
    3240.0,
    3270.0,
    3300.0,
    3330.0,
    3360.0,
    3390.0,
    3420.0,
    3450.0,
    3480.0,
    3510.0,
    3540.0,
    3570.0,
    3600.0
   ],
   "T": [
    991.7,
    989.5,
    987.8,
    986.4,
    985.2,
    984.2,
    983.2,
    982.3,
    981.0,
    979.6,
    978.0,
    976.4,
    974.4,
    972.3,
    970.1,
    967.5,
    964.3,
    960.5,
    956.3,
    951.6,
    946.9,
    946.3,
    940.1,
    932.8,
    924.3,
    914.3,
    908.8,
    903.0,
    890.2,
    874.8,
    871.3,
    856.5,
    834.2,
    805.4,
    762.4,
    726.2,
    717.4,
    673.5,
    631.0,
    610.5,
    590.1,
    551.4,
    536.3,
    514.9,
    484.1,
    480.3,
    447.5,
    444.1,
    415.9,
    412.0,
    385.7,
    385.4,
    362.7,
    356.7,
    343.0,
    329.2,
    325.7,
    310.7,
    303.1,
    297.0,
    285.1,
    278.5,
    274.1,
    264.4,
    255.9,
    255.5,
    247.5,
    240.2,
    235.4,
    233.4,
    227.3,
    221.6,
    216.8,
    216.3,
    211.4,
    206.8,
    202.6,
    200.0,
    198.5,
    194.8,
    191.2,
    187.8,
    184.7,
    184.6,
    181.5,
    178.6,
    175.8,
    173.1,
    170.5,
    170.5,
    168.0,
    165.6,
    163.2,
    161.0,
    158.8,
    157.0,
    156.6,
    154.5,
    152.5,
    150.5,
    148.6,
    146.7,
    144.8,
    143.7,
    143.0,
    141.3,
    139.5,
    137.8,
    136.1,
    134.5,
    132.9,
    131.3,
    130.5,
    129.8,
    128.2,
    126.7,
    125.3,
    123.8,
    122.4,
    121.0,
    119.6,
    118.3,
    117.3,
    116.9,
    115.6,
    114.3,
    113.1,
    111.8,
    110.6,
    109.4,
    108.2,
    107.0,
    105.8,
    104.7,
    104.3,
    103.6,
    102.5,
    101.4,
    100.3,
    99.3,
    98.2,
    97.2,
    96.2,
    95.2,
    94.2,
    93.2,
    92.3,
    91.5,
    91.3,
    90.4,
    89.5,
    88.6,
    87.7,
    86.9,
    86.0,
    85.1,
    84.3,
    83.5,
    82.7,
    81.9,
    81.1,
    80.3,
    79.5,
    79.4,
    78.8,
    78.0,
    77.3,
    76.6,
    75.9,
    75.2,
    74.5,
    73.8,
    73.1,
    72.5,
    71.8,
    71.2,
    70.5,
    69.9,
    69.3,
    68.7,
    68.1
   ]
  },
  "GLASS_RIM_TOP": {
   "t": [
    0.5,
    0.58,
    0.68,
    0.79,
    0.91,
    1.06,
    1.23,
    1.43,
    1.67,
    1.94,
    2.25,
    2.62,
    3.04,
    3.54,
    4.11,
    4.78,
    5.56,
    6.46,
    7.51,
    8.73,
    10.0,
    10.15,
    11.8,
    13.72,
    15.95,
    18.54,
    20.0,
    21.55,
    25.05,
    29.12,
    30.0,
    33.85,
    39.35,
    45.74,
    53.17,
    60.0,
    61.81,
    71.86,
    83.53,
    90.0,
    97.1,
    112.87,
    120.0,
    131.21,
    150.0,
    152.53,
    177.31,
    180.0,
    206.12,
    210.0,
    239.6,
    240.0,
    270.0,
    278.53,
    300.0,
    323.78,
    330.0,
    360.0,
    376.38,
    390.0,
    420.0,
    437.53,
    450.0,
    480.0,
    508.61,
    510.0,
    540.0,
    570.0,
    591.24,
    600.0,
    630.0,
    660.0,
    687.29,
    690.0,
    720.0,
    750.0,
    780.0,
    798.95,
    810.0,
    840.0,
    870.0,
    900.0,
    928.74,
    930.0,
    960.0,
    990.0,
    1020.0,
    1050.0,
    1079.63,
    1080.0,
    1110.0,
    1140.0,
    1170.0,
    1200.0,
    1230.0,
    1255.03,
    1260.0,
    1290.0,
    1320.0,
    1350.0,
    1380.0,
    1410.0,
    1440.0,
    1458.92,
    1470.0,
    1500.0,
    1530.0,
    1560.0,
    1590.0,
    1620.0,
    1650.0,
    1680.0,
    1695.94,
    1710.0,
    1740.0,
    1770.0,
    1800.0,
    1830.0,
    1860.0,
    1890.0,
    1920.0,
    1950.0,
    1971.46,
    1980.0,
    2010.0,
    2040.0,
    2070.0,
    2100.0,
    2130.0,
    2160.0,
    2190.0,
    2220.0,
    2250.0,
    2280.0,
    2291.75,
    2310.0,
    2340.0,
    2370.0,
    2400.0,
    2430.0,
    2460.0,
    2490.0,
    2520.0,
    2550.0,
    2580.0,
    2610.0,
    2640.0,
    2664.07,
    2670.0,
    2700.0,
    2730.0,
    2760.0,
    2790.0,
    2820.0,
    2850.0,
    2880.0,
    2910.0,
    2940.0,
    2970.0,
    3000.0,
    3030.0,
    3060.0,
    3090.0,
    3096.88,
    3120.0,
    3150.0,
    3180.0,
    3210.0,
    3240.0,
    3270.0,
    3300.0,
    3330.0,
    3360.0,
    3390.0,
    3420.0,
    3450.0,
    3480.0,
    3510.0,
    3540.0,
    3570.0,
    3600.0
   ],
   "T": [
    25.0,
    25.0,
    25.0,
    25.0,
    25.0,
    25.0,
    25.0,
    25.0,
    25.0,
    25.0,
    25.0,
    25.0,
    25.0,
    25.1,
    25.1,
    25.2,
    25.4,
    25.6,
    25.9,
    26.3,
    26.7,
    26.7,
    27.3,
    28.0,
    28.8,
    29.8,
    30.3,
    30.8,
    32.1,
    33.4,
    33.7,
    34.9,
    36.5,
    38.1,
    39.7,
    40.8,
    41.0,
    42.1,
    42.9,
    43.3,
    43.5,
    43.9,
    44.0,
    44.1,
    44.1,
    44.1,
    43.9,
    43.8,
    43.5,
    43.5,
    43.1,
    43.0,
    42.6,
    42.5,
    42.1,
    41.7,
    41.6,
    41.2,
    40.9,
    40.7,
    40.3,
    40.0,
    39.8,
    39.4,
    39.0,
    39.0,
    38.6,
    38.2,
    37.9,
    37.8,
    37.5,
    37.1,
    36.8,
    36.8,
    36.4,
    36.1,
    35.8,
    35.6,
    35.5,
    35.2,
    34.9,
    34.7,
    34.4,
    34.4,
    34.2,
    33.9,
    33.7,
    33.5,
    33.3,
    33.3,
    33.0,
    32.9,
    32.7,
    32.5,
    32.3,
    32.2,
    32.1,
    32.0,
    31.8,
    31.7,
    31.5,
    31.4,
    31.3,
    31.2,
    31.1,
    31.0,
    30.9,
    30.8,
    30.7,
    30.6,
    30.4,
    30.3,
    30.3,
    30.3,
    30.2,
    30.1,
    30.0,
    29.9,
    29.8,
    29.7,
    29.7,
    29.6,
    29.5,
    29.5,
    29.4,
    29.4,
    29.3,
    29.3,
    29.2,
    29.1,
    29.1,
    29.0,
    29.0,
    28.9,
    28.9,
    28.8,
    28.8,
    28.7,
    28.7,
    28.6,
    28.6,
    28.6,
    28.5,
    28.5,
    28.4,
    28.4,
    28.3,
    28.3,
    28.3,
    28.3,
    28.2,
    28.2,
    28.1,
    28.1,
    28.1,
    28.0,
    28.0,
    28.0,
    27.9,
    27.9,
    27.9,
    27.8,
    27.8,
    27.8,
    27.8,
    27.7,
    27.7,
    27.7,
    27.6,
    27.6,
    27.6,
    27.6,
    27.5,
    27.5,
    27.5,
    27.4,
    27.4,
    27.4,
    27.4,
    27.3,
    27.3
   ]
  },
  "GLASS_BOTTOM_OUT": {
   "t": [
    0.5,
    0.58,
    0.68,
    0.79,
    0.91,
    1.06,
    1.23,
    1.43,
    1.67,
    1.94,
    2.25,
    2.62,
    3.04,
    3.54,
    4.11,
    4.78,
    5.56,
    6.46,
    7.51,
    8.73,
    10.0,
    10.15,
    11.8,
    13.72,
    15.95,
    18.54,
    20.0,
    21.55,
    25.05,
    29.12,
    30.0,
    33.85,
    39.35,
    45.74,
    53.17,
    60.0,
    61.81,
    71.86,
    83.53,
    90.0,
    97.1,
    112.87,
    120.0,
    131.21,
    150.0,
    152.53,
    177.31,
    180.0,
    206.12,
    210.0,
    239.6,
    240.0,
    270.0,
    278.53,
    300.0,
    323.78,
    330.0,
    360.0,
    376.38,
    390.0,
    420.0,
    437.53,
    450.0,
    480.0,
    508.61,
    510.0,
    540.0,
    570.0,
    591.24,
    600.0,
    630.0,
    660.0,
    687.29,
    690.0,
    720.0,
    750.0,
    780.0,
    798.95,
    810.0,
    840.0,
    870.0,
    900.0,
    928.74,
    930.0,
    960.0,
    990.0,
    1020.0,
    1050.0,
    1079.63,
    1080.0,
    1110.0,
    1140.0,
    1170.0,
    1200.0,
    1230.0,
    1255.03,
    1260.0,
    1290.0,
    1320.0,
    1350.0,
    1380.0,
    1410.0,
    1440.0,
    1458.92,
    1470.0,
    1500.0,
    1530.0,
    1560.0,
    1590.0,
    1620.0,
    1650.0,
    1680.0,
    1695.94,
    1710.0,
    1740.0,
    1770.0,
    1800.0,
    1830.0,
    1860.0,
    1890.0,
    1920.0,
    1950.0,
    1971.46,
    1980.0,
    2010.0,
    2040.0,
    2070.0,
    2100.0,
    2130.0,
    2160.0,
    2190.0,
    2220.0,
    2250.0,
    2280.0,
    2291.75,
    2310.0,
    2340.0,
    2370.0,
    2400.0,
    2430.0,
    2460.0,
    2490.0,
    2520.0,
    2550.0,
    2580.0,
    2610.0,
    2640.0,
    2664.07,
    2670.0,
    2700.0,
    2730.0,
    2760.0,
    2790.0,
    2820.0,
    2850.0,
    2880.0,
    2910.0,
    2940.0,
    2970.0,
    3000.0,
    3030.0,
    3060.0,
    3090.0,
    3096.88,
    3120.0,
    3150.0,
    3180.0,
    3210.0,
    3240.0,
    3270.0,
    3300.0,
    3330.0,
    3360.0,
    3390.0,
    3420.0,
    3450.0,
    3480.0,
    3510.0,
    3540.0,
    3570.0,
    3600.0
   ],
   "T": [
    25.0,
    25.0,
    25.0,
    25.0,
    25.0,
    25.0,
    25.0,
    25.0,
    25.0,
    25.0,
    25.0,
    25.0,
    25.0,
    25.0,
    25.0,
    25.0,
    25.0,
    25.0,
    25.0,
    25.0,
    25.0,
    25.0,
    25.0,
    25.0,
    25.0,
    25.1,
    25.1,
    25.2,
    25.4,
    25.9,
    26.0,
    26.6,
    27.7,
    29.3,
    31.6,
    33.9,
    34.6,
    38.4,
    43.2,
    45.9,
    48.9,
    55.5,
    58.4,
    62.8,
    69.7,
    70.6,
    78.6,
    79.5,
    86.6,
    87.6,
    94.2,
    94.3,
    99.6,
    101.0,
    103.9,
    106.7,
    107.4,
    109.9,
    111.2,
    112.1,
    113.6,
    114.3,
    114.8,
    115.5,
    115.9,
    115.9,
    116.1,
    116.1,
    116.0,
    115.9,
    115.5,
    115.1,
    114.5,
    114.5,
    113.8,
    113.0,
    112.2,
    111.7,
    111.3,
    110.4,
    109.5,
    108.5,
    107.5,
    107.5,
    106.5,
    105.5,
    104.4,
    103.4,
    102.3,
    102.3,
    101.3,
    100.2,
    99.2,
    98.2,
    97.2,
    96.3,
    96.1,
    95.1,
    94.1,
    93.2,
    92.2,
    91.2,
    90.3,
    89.7,
    89.3,
    88.4,
    87.5,
    86.6,
    85.7,
    84.8,
    84.0,
    83.1,
    82.7,
    82.3,
    81.4,
    80.6,
    79.8,
    79.0,
    78.3,
    77.5,
    76.7,
    76.0,
    75.5,
    75.3,
    74.6,
    73.8,
    73.1,
    72.5,
    71.8,
    71.1,
    70.5,
    69.8,
    69.2,
    68.5,
    68.3,
    67.9,
    67.3,
    66.7,
    66.1,
    65.6,
    65.0,
    64.4,
    63.9,
    63.3,
    62.8,
    62.2,
    61.7,
    61.3,
    61.2,
    60.7,
    60.2,
    59.7,
    59.2,
    58.7,
    58.3,
    57.8,
    57.3,
    56.9,
    56.4,
    56.0,
    55.6,
    55.1,
    54.7,
    54.6,
    54.3,
    53.9,
    53.5,
    53.1,
    52.7,
    52.3,
    52.0,
    51.6,
    51.2,
    50.9,
    50.5,
    50.1,
    49.8,
    49.5,
    49.1,
    48.8,
    48.5
   ]
  },
  "FLANGE_RIM": {
   "t": [
    0.5,
    0.58,
    0.68,
    0.79,
    0.91,
    1.06,
    1.23,
    1.43,
    1.67,
    1.94,
    2.25,
    2.62,
    3.04,
    3.54,
    4.11,
    4.78,
    5.56,
    6.46,
    7.51,
    8.73,
    10.0,
    10.15,
    11.8,
    13.72,
    15.95,
    18.54,
    20.0,
    21.55,
    25.05,
    29.12,
    30.0,
    33.85,
    39.35,
    45.74,
    53.17,
    60.0,
    61.81,
    71.86,
    83.53,
    90.0,
    97.1,
    112.87,
    120.0,
    131.21,
    150.0,
    152.53,
    177.31,
    180.0,
    206.12,
    210.0,
    239.6,
    240.0,
    270.0,
    278.53,
    300.0,
    323.78,
    330.0,
    360.0,
    376.38,
    390.0,
    420.0,
    437.53,
    450.0,
    480.0,
    508.61,
    510.0,
    540.0,
    570.0,
    591.24,
    600.0,
    630.0,
    660.0,
    687.29,
    690.0,
    720.0,
    750.0,
    780.0,
    798.95,
    810.0,
    840.0,
    870.0,
    900.0,
    928.74,
    930.0,
    960.0,
    990.0,
    1020.0,
    1050.0,
    1079.63,
    1080.0,
    1110.0,
    1140.0,
    1170.0,
    1200.0,
    1230.0,
    1255.03,
    1260.0,
    1290.0,
    1320.0,
    1350.0,
    1380.0,
    1410.0,
    1440.0,
    1458.92,
    1470.0,
    1500.0,
    1530.0,
    1560.0,
    1590.0,
    1620.0,
    1650.0,
    1680.0,
    1695.94,
    1710.0,
    1740.0,
    1770.0,
    1800.0,
    1830.0,
    1860.0,
    1890.0,
    1920.0,
    1950.0,
    1971.46,
    1980.0,
    2010.0,
    2040.0,
    2070.0,
    2100.0,
    2130.0,
    2160.0,
    2190.0,
    2220.0,
    2250.0,
    2280.0,
    2291.75,
    2310.0,
    2340.0,
    2370.0,
    2400.0,
    2430.0,
    2460.0,
    2490.0,
    2520.0,
    2550.0,
    2580.0,
    2610.0,
    2640.0,
    2664.07,
    2670.0,
    2700.0,
    2730.0,
    2760.0,
    2790.0,
    2820.0,
    2850.0,
    2880.0,
    2910.0,
    2940.0,
    2970.0,
    3000.0,
    3030.0,
    3060.0,
    3090.0,
    3096.88,
    3120.0,
    3150.0,
    3180.0,
    3210.0,
    3240.0,
    3270.0,
    3300.0,
    3330.0,
    3360.0,
    3390.0,
    3420.0,
    3450.0,
    3480.0,
    3510.0,
    3540.0,
    3570.0,
    3600.0
   ],
   "T": [
    25.0,
    25.0,
    25.0,
    25.0,
    25.0,
    25.0,
    25.0,
    25.0,
    25.0,
    25.0,
    25.0,
    25.0,
    25.0,
    25.0,
    25.0,
    25.0,
    25.0,
    25.0,
    25.0,
    25.0,
    25.0,
    25.1,
    25.1,
    25.1,
    25.1,
    25.2,
    25.2,
    25.3,
    25.3,
    25.5,
    25.5,
    25.6,
    25.7,
    25.9,
    26.2,
    26.3,
    26.4,
    26.6,
    26.9,
    27.0,
    27.1,
    27.3,
    27.4,
    27.4,
    27.5,
    27.6,
    27.6,
    27.6,
    27.6,
    27.6,
    27.6,
    27.6,
    27.6,
    27.6,
    27.6,
    27.5,
    27.5,
    27.5,
    27.4,
    27.4,
    27.4,
    27.4,
    27.4,
    27.3,
    27.3,
    27.3,
    27.3,
    27.2,
    27.2,
    27.2,
    27.2,
    27.2,
    27.1,
    27.1,
    27.1,
    27.1,
    27.1,
    27.1,
    27.0,
    27.0,
    27.0,
    27.0,
    27.0,
    27.0,
    27.0,
    26.9,
    26.9,
    26.9,
    26.9,
    26.9,
    26.9,
    26.9,
    26.9,
    26.9,
    26.8,
    26.8,
    26.8,
    26.8,
    26.8,
    26.8,
    26.8,
    26.8,
    26.8,
    26.8,
    26.7,
    26.7,
    26.7,
    26.7,
    26.7,
    26.7,
    26.7,
    26.7,
    26.7,
    26.7,
    26.7,
    26.6,
    26.6,
    26.6,
    26.6,
    26.6,
    26.6,
    26.6,
    26.6,
    26.6,
    26.6,
    26.5,
    26.5,
    26.5,
    26.5,
    26.5,
    26.5,
    26.5,
    26.5,
    26.5,
    26.5,
    26.5,
    26.4,
    26.4,
    26.4,
    26.4,
    26.4,
    26.4,
    26.4,
    26.4,
    26.4,
    26.4,
    26.3,
    26.3,
    26.3,
    26.3,
    26.3,
    26.3,
    26.3,
    26.3,
    26.3,
    26.3,
    26.3,
    26.2,
    26.2,
    26.2,
    26.2,
    26.2,
    26.2,
    26.2,
    26.2,
    26.2,
    26.2,
    26.2,
    26.2,
    26.1,
    26.1,
    26.1,
    26.1,
    26.1,
    26.1,
    26.1,
    26.1,
    26.1,
    26.1,
    26.1,
    26.1
   ]
  },
  "PLATE_RIM": {
   "t": [
    0.5,
    0.58,
    0.68,
    0.79,
    0.91,
    1.06,
    1.23,
    1.43,
    1.67,
    1.94,
    2.25,
    2.62,
    3.04,
    3.54,
    4.11,
    4.78,
    5.56,
    6.46,
    7.51,
    8.73,
    10.0,
    10.15,
    11.8,
    13.72,
    15.95,
    18.54,
    20.0,
    21.55,
    25.05,
    29.12,
    30.0,
    33.85,
    39.35,
    45.74,
    53.17,
    60.0,
    61.81,
    71.86,
    83.53,
    90.0,
    97.1,
    112.87,
    120.0,
    131.21,
    150.0,
    152.53,
    177.31,
    180.0,
    206.12,
    210.0,
    239.6,
    240.0,
    270.0,
    278.53,
    300.0,
    323.78,
    330.0,
    360.0,
    376.38,
    390.0,
    420.0,
    437.53,
    450.0,
    480.0,
    508.61,
    510.0,
    540.0,
    570.0,
    591.24,
    600.0,
    630.0,
    660.0,
    687.29,
    690.0,
    720.0,
    750.0,
    780.0,
    798.95,
    810.0,
    840.0,
    870.0,
    900.0,
    928.74,
    930.0,
    960.0,
    990.0,
    1020.0,
    1050.0,
    1079.63,
    1080.0,
    1110.0,
    1140.0,
    1170.0,
    1200.0,
    1230.0,
    1255.03,
    1260.0,
    1290.0,
    1320.0,
    1350.0,
    1380.0,
    1410.0,
    1440.0,
    1458.92,
    1470.0,
    1500.0,
    1530.0,
    1560.0,
    1590.0,
    1620.0,
    1650.0,
    1680.0,
    1695.94,
    1710.0,
    1740.0,
    1770.0,
    1800.0,
    1830.0,
    1860.0,
    1890.0,
    1920.0,
    1950.0,
    1971.46,
    1980.0,
    2010.0,
    2040.0,
    2070.0,
    2100.0,
    2130.0,
    2160.0,
    2190.0,
    2220.0,
    2250.0,
    2280.0,
    2291.75,
    2310.0,
    2340.0,
    2370.0,
    2400.0,
    2430.0,
    2460.0,
    2490.0,
    2520.0,
    2550.0,
    2580.0,
    2610.0,
    2640.0,
    2664.07,
    2670.0,
    2700.0,
    2730.0,
    2760.0,
    2790.0,
    2820.0,
    2850.0,
    2880.0,
    2910.0,
    2940.0,
    2970.0,
    3000.0,
    3030.0,
    3060.0,
    3090.0,
    3096.88,
    3120.0,
    3150.0,
    3180.0,
    3210.0,
    3240.0,
    3270.0,
    3300.0,
    3330.0,
    3360.0,
    3390.0,
    3420.0,
    3450.0,
    3480.0,
    3510.0,
    3540.0,
    3570.0,
    3600.0
   ],
   "T": [
    25.0,
    25.0,
    25.0,
    25.0,
    25.0,
    25.0,
    25.0,
    25.0,
    25.0,
    25.0,
    25.0,
    25.0,
    25.0,
    25.0,
    25.0,
    25.0,
    25.0,
    25.0,
    25.0,
    25.0,
    25.0,
    25.0,
    25.0,
    25.0,
    25.0,
    25.0,
    25.0,
    25.0,
    25.0,
    25.1,
    25.1,
    25.2,
    25.5,
    26.0,
    26.9,
    28.2,
    28.6,
    31.2,
    35.0,
    37.5,
    40.4,
    47.6,
    51.0,
    56.6,
    66.1,
    67.4,
    79.7,
    81.0,
    92.9,
    94.6,
    106.6,
    106.7,
    117.2,
    119.9,
    126.1,
    132.1,
    133.6,
    139.7,
    142.6,
    144.9,
    149.0,
    151.1,
    152.4,
    154.9,
    156.8,
    156.9,
    158.3,
    159.2,
    159.7,
    159.8,
    160.1,
    160.0,
    159.7,
    159.7,
    159.2,
    158.4,
    157.6,
    157.0,
    156.6,
    155.5,
    154.3,
    153.1,
    151.8,
    151.7,
    150.4,
    148.9,
    147.5,
    146.0,
    144.6,
    144.5,
    143.0,
    141.5,
    140.0,
    138.5,
    137.0,
    135.7,
    135.5,
    134.0,
    132.5,
    131.0,
    129.5,
    128.1,
    126.6,
    125.7,
    125.2,
    123.8,
    122.4,
    121.0,
    119.7,
    118.3,
    117.0,
    115.7,
    115.0,
    114.4,
    113.2,
    111.9,
    110.7,
    109.5,
    108.3,
    107.1,
    105.9,
    104.8,
    103.9,
    103.6,
    102.5,
    101.4,
    100.3,
    99.3,
    98.2,
    97.2,
    96.2,
    95.1,
    94.2,
    93.2,
    92.8,
    92.2,
    91.3,
    90.3,
    89.4,
    88.5,
    87.6,
    86.7,
    85.9,
    85.0,
    84.2,
    83.3,
    82.5,
    81.9,
    81.7,
    80.9,
    80.1,
    79.4,
    78.6,
    77.8,
    77.1,
    76.4,
    75.7,
    74.9,
    74.3,
    73.6,
    72.9,
    72.2,
    71.6,
    71.4,
    70.9,
    70.3,
    69.6,
    69.0,
    68.4,
    67.8,
    67.2,
    66.6,
    66.0,
    65.5,
    64.9,
    64.4,
    63.8,
    63.3,
    62.7,
    62.2,
    61.7
   ]
  },
  "N_ORING": {
   "t": [
    0.5,
    0.58,
    0.68,
    0.79,
    0.91,
    1.06,
    1.23,
    1.43,
    1.67,
    1.94,
    2.25,
    2.62,
    3.04,
    3.54,
    4.11,
    4.78,
    5.56,
    6.46,
    7.51,
    8.73,
    10.0,
    10.15,
    11.8,
    13.72,
    15.95,
    18.54,
    20.0,
    21.55,
    25.05,
    29.12,
    30.0,
    33.85,
    39.35,
    45.74,
    53.17,
    60.0,
    61.81,
    71.86,
    83.53,
    90.0,
    97.1,
    112.87,
    120.0,
    131.21,
    150.0,
    152.53,
    177.31,
    180.0,
    206.12,
    210.0,
    239.6,
    240.0,
    270.0,
    278.53,
    300.0,
    323.78,
    330.0,
    360.0,
    376.38,
    390.0,
    420.0,
    437.53,
    450.0,
    480.0,
    508.61,
    510.0,
    540.0,
    570.0,
    591.24,
    600.0,
    630.0,
    660.0,
    687.29,
    690.0,
    720.0,
    750.0,
    780.0,
    798.95,
    810.0,
    840.0,
    870.0,
    900.0,
    928.74,
    930.0,
    960.0,
    990.0,
    1020.0,
    1050.0,
    1079.63,
    1080.0,
    1110.0,
    1140.0,
    1170.0,
    1200.0,
    1230.0,
    1255.03,
    1260.0,
    1290.0,
    1320.0,
    1350.0,
    1380.0,
    1410.0,
    1440.0,
    1458.92,
    1470.0,
    1500.0,
    1530.0,
    1560.0,
    1590.0,
    1620.0,
    1650.0,
    1680.0,
    1695.94,
    1710.0,
    1740.0,
    1770.0,
    1800.0,
    1830.0,
    1860.0,
    1890.0,
    1920.0,
    1950.0,
    1971.46,
    1980.0,
    2010.0,
    2040.0,
    2070.0,
    2100.0,
    2130.0,
    2160.0,
    2190.0,
    2220.0,
    2250.0,
    2280.0,
    2291.75,
    2310.0,
    2340.0,
    2370.0,
    2400.0,
    2430.0,
    2460.0,
    2490.0,
    2520.0,
    2550.0,
    2580.0,
    2610.0,
    2640.0,
    2664.07,
    2670.0,
    2700.0,
    2730.0,
    2760.0,
    2790.0,
    2820.0,
    2850.0,
    2880.0,
    2910.0,
    2940.0,
    2970.0,
    3000.0,
    3030.0,
    3060.0,
    3090.0,
    3096.88,
    3120.0,
    3150.0,
    3180.0,
    3210.0,
    3240.0,
    3270.0,
    3300.0,
    3330.0,
    3360.0,
    3390.0,
    3420.0,
    3450.0,
    3480.0,
    3510.0,
    3540.0,
    3570.0,
    3600.0
   ],
   "T": [
    25.0,
    25.0,
    25.0,
    25.0,
    25.0,
    25.0,
    25.0,
    25.0,
    25.0,
    25.0,
    25.0,
    25.0,
    25.1,
    25.1,
    25.1,
    25.1,
    25.1,
    25.1,
    25.2,
    25.2,
    25.2,
    25.2,
    25.3,
    25.3,
    25.4,
    25.4,
    25.5,
    25.5,
    25.6,
    25.8,
    25.8,
    25.9,
    26.1,
    26.3,
    26.5,
    26.6,
    26.7,
    26.9,
    27.1,
    27.2,
    27.3,
    27.4,
    27.5,
    27.5,
    27.6,
    27.6,
    27.7,
    27.7,
    27.7,
    27.7,
    27.6,
    27.6,
    27.6,
    27.6,
    27.6,
    27.5,
    27.5,
    27.5,
    27.5,
    27.4,
    27.4,
    27.4,
    27.4,
    27.3,
    27.3,
    27.3,
    27.3,
    27.2,
    27.2,
    27.2,
    27.2,
    27.2,
    27.1,
    27.1,
    27.1,
    27.1,
    27.1,
    27.1,
    27.1,
    27.0,
    27.0,
    27.0,
    27.0,
    27.0,
    27.0,
    27.0,
    26.9,
    26.9,
    26.9,
    26.9,
    26.9,
    26.9,
    26.9,
    26.9,
    26.9,
    26.8,
    26.8,
    26.8,
    26.8,
    26.8,
    26.8,
    26.8,
    26.8,
    26.8,
    26.8,
    26.8,
    26.7,
    26.7,
    26.7,
    26.7,
    26.7,
    26.7,
    26.7,
    26.7,
    26.7,
    26.7,
    26.6,
    26.6,
    26.6,
    26.6,
    26.6,
    26.6,
    26.6,
    26.6,
    26.6,
    26.6,
    26.5,
    26.5,
    26.5,
    26.5,
    26.5,
    26.5,
    26.5,
    26.5,
    26.5,
    26.5,
    26.5,
    26.4,
    26.4,
    26.4,
    26.4,
    26.4,
    26.4,
    26.4,
    26.4,
    26.4,
    26.4,
    26.3,
    26.3,
    26.3,
    26.3,
    26.3,
    26.3,
    26.3,
    26.3,
    26.3,
    26.3,
    26.3,
    26.2,
    26.2,
    26.2,
    26.2,
    26.2,
    26.2,
    26.2,
    26.2,
    26.2,
    26.2,
    26.2,
    26.2,
    26.1,
    26.1,
    26.1,
    26.1,
    26.1,
    26.1,
    26.1,
    26.1,
    26.1,
    26.1,
    26.1
   ]
  },
  "N_SEAL_TOP": {
   "t": [
    0.5,
    0.58,
    0.68,
    0.79,
    0.91,
    1.06,
    1.23,
    1.43,
    1.67,
    1.94,
    2.25,
    2.62,
    3.04,
    3.54,
    4.11,
    4.78,
    5.56,
    6.46,
    7.51,
    8.73,
    10.0,
    10.15,
    11.8,
    13.72,
    15.95,
    18.54,
    20.0,
    21.55,
    25.05,
    29.12,
    30.0,
    33.85,
    39.35,
    45.74,
    53.17,
    60.0,
    61.81,
    71.86,
    83.53,
    90.0,
    97.1,
    112.87,
    120.0,
    131.21,
    150.0,
    152.53,
    177.31,
    180.0,
    206.12,
    210.0,
    239.6,
    240.0,
    270.0,
    278.53,
    300.0,
    323.78,
    330.0,
    360.0,
    376.38,
    390.0,
    420.0,
    437.53,
    450.0,
    480.0,
    508.61,
    510.0,
    540.0,
    570.0,
    591.24,
    600.0,
    630.0,
    660.0,
    687.29,
    690.0,
    720.0,
    750.0,
    780.0,
    798.95,
    810.0,
    840.0,
    870.0,
    900.0,
    928.74,
    930.0,
    960.0,
    990.0,
    1020.0,
    1050.0,
    1079.63,
    1080.0,
    1110.0,
    1140.0,
    1170.0,
    1200.0,
    1230.0,
    1255.03,
    1260.0,
    1290.0,
    1320.0,
    1350.0,
    1380.0,
    1410.0,
    1440.0,
    1458.92,
    1470.0,
    1500.0,
    1530.0,
    1560.0,
    1590.0,
    1620.0,
    1650.0,
    1680.0,
    1695.94,
    1710.0,
    1740.0,
    1770.0,
    1800.0,
    1830.0,
    1860.0,
    1890.0,
    1920.0,
    1950.0,
    1971.46,
    1980.0,
    2010.0,
    2040.0,
    2070.0,
    2100.0,
    2130.0,
    2160.0,
    2190.0,
    2220.0,
    2250.0,
    2280.0,
    2291.75,
    2310.0,
    2340.0,
    2370.0,
    2400.0,
    2430.0,
    2460.0,
    2490.0,
    2520.0,
    2550.0,
    2580.0,
    2610.0,
    2640.0,
    2664.07,
    2670.0,
    2700.0,
    2730.0,
    2760.0,
    2790.0,
    2820.0,
    2850.0,
    2880.0,
    2910.0,
    2940.0,
    2970.0,
    3000.0,
    3030.0,
    3060.0,
    3090.0,
    3096.88,
    3120.0,
    3150.0,
    3180.0,
    3210.0,
    3240.0,
    3270.0,
    3300.0,
    3330.0,
    3360.0,
    3390.0,
    3420.0,
    3450.0,
    3480.0,
    3510.0,
    3540.0,
    3570.0,
    3600.0
   ],
   "T": [
    38.7,
    39.6,
    40.6,
    41.6,
    42.5,
    43.5,
    44.5,
    45.5,
    46.5,
    47.5,
    48.4,
    49.3,
    50.2,
    51.0,
    51.8,
    52.6,
    53.3,
    53.9,
    54.4,
    54.9,
    55.2,
    55.3,
    55.6,
    55.9,
    56.1,
    56.3,
    56.3,
    56.4,
    56.3,
    56.1,
    56.0,
    55.6,
    54.7,
    53.0,
    50.4,
    48.3,
    47.8,
    46.4,
    46.1,
    46.0,
    45.8,
    45.4,
    45.3,
    45.1,
    44.8,
    44.8,
    44.4,
    44.3,
    43.9,
    43.8,
    43.3,
    43.3,
    42.8,
    42.6,
    42.3,
    41.9,
    41.8,
    41.3,
    41.0,
    40.8,
    40.3,
    40.1,
    39.9,
    39.5,
    39.1,
    39.0,
    38.6,
    38.3,
    38.0,
    37.9,
    37.5,
    37.2,
    36.8,
    36.8,
    36.5,
    36.2,
    35.9,
    35.7,
    35.6,
    35.3,
    35.0,
    34.7,
    34.5,
    34.5,
    34.2,
    34.0,
    33.8,
    33.5,
    33.3,
    33.3,
    33.1,
    32.9,
    32.7,
    32.6,
    32.4,
    32.2,
    32.2,
    32.1,
    31.9,
    31.8,
    31.6,
    31.5,
    31.3,
    31.3,
    31.2,
    31.1,
    31.0,
    30.9,
    30.8,
    30.6,
    30.5,
    30.4,
    30.4,
    30.4,
    30.3,
    30.2,
    30.1,
    30.0,
    29.9,
    29.8,
    29.8,
    29.7,
    29.6,
    29.6,
    29.6,
    29.5,
    29.4,
    29.4,
    29.3,
    29.2,
    29.2,
    29.1,
    29.1,
    29.0,
    29.0,
    28.9,
    28.9,
    28.8,
    28.8,
    28.7,
    28.7,
    28.7,
    28.6,
    28.6,
    28.5,
    28.5,
    28.4,
    28.4,
    28.4,
    28.4,
    28.3,
    28.3,
    28.2,
    28.2,
    28.2,
    28.1,
    28.1,
    28.1,
    28.0,
    28.0,
    28.0,
    27.9,
    27.9,
    27.9,
    27.9,
    27.8,
    27.8,
    27.8,
    27.7,
    27.7,
    27.7,
    27.7,
    27.6,
    27.6,
    27.6,
    27.5,
    27.5,
    27.5,
    27.5,
    27.4,
    27.4
   ]
  },
  "N_SEAL_BOT": {
   "t": [
    0.5,
    0.58,
    0.68,
    0.79,
    0.91,
    1.06,
    1.23,
    1.43,
    1.67,
    1.94,
    2.25,
    2.62,
    3.04,
    3.54,
    4.11,
    4.78,
    5.56,
    6.46,
    7.51,
    8.73,
    10.0,
    10.15,
    11.8,
    13.72,
    15.95,
    18.54,
    20.0,
    21.55,
    25.05,
    29.12,
    30.0,
    33.85,
    39.35,
    45.74,
    53.17,
    60.0,
    61.81,
    71.86,
    83.53,
    90.0,
    97.1,
    112.87,
    120.0,
    131.21,
    150.0,
    152.53,
    177.31,
    180.0,
    206.12,
    210.0,
    239.6,
    240.0,
    270.0,
    278.53,
    300.0,
    323.78,
    330.0,
    360.0,
    376.38,
    390.0,
    420.0,
    437.53,
    450.0,
    480.0,
    508.61,
    510.0,
    540.0,
    570.0,
    591.24,
    600.0,
    630.0,
    660.0,
    687.29,
    690.0,
    720.0,
    750.0,
    780.0,
    798.95,
    810.0,
    840.0,
    870.0,
    900.0,
    928.74,
    930.0,
    960.0,
    990.0,
    1020.0,
    1050.0,
    1079.63,
    1080.0,
    1110.0,
    1140.0,
    1170.0,
    1200.0,
    1230.0,
    1255.03,
    1260.0,
    1290.0,
    1320.0,
    1350.0,
    1380.0,
    1410.0,
    1440.0,
    1458.92,
    1470.0,
    1500.0,
    1530.0,
    1560.0,
    1590.0,
    1620.0,
    1650.0,
    1680.0,
    1695.94,
    1710.0,
    1740.0,
    1770.0,
    1800.0,
    1830.0,
    1860.0,
    1890.0,
    1920.0,
    1950.0,
    1971.46,
    1980.0,
    2010.0,
    2040.0,
    2070.0,
    2100.0,
    2130.0,
    2160.0,
    2190.0,
    2220.0,
    2250.0,
    2280.0,
    2291.75,
    2310.0,
    2340.0,
    2370.0,
    2400.0,
    2430.0,
    2460.0,
    2490.0,
    2520.0,
    2550.0,
    2580.0,
    2610.0,
    2640.0,
    2664.07,
    2670.0,
    2700.0,
    2730.0,
    2760.0,
    2790.0,
    2820.0,
    2850.0,
    2880.0,
    2910.0,
    2940.0,
    2970.0,
    3000.0,
    3030.0,
    3060.0,
    3090.0,
    3096.88,
    3120.0,
    3150.0,
    3180.0,
    3210.0,
    3240.0,
    3270.0,
    3300.0,
    3330.0,
    3360.0,
    3390.0,
    3420.0,
    3450.0,
    3480.0,
    3510.0,
    3540.0,
    3570.0,
    3600.0
   ],
   "T": [
    27.6,
    26.9,
    26.6,
    26.6,
    26.7,
    27.0,
    30.8,
    34.9,
    39.5,
    44.2,
    49.1,
    54.4,
    59.8,
    65.6,
    71.4,
    77.5,
    83.7,
    90.1,
    96.6,
    103.4,
    109.7,
    110.4,
    117.7,
    125.5,
    133.7,
    142.4,
    146.9,
    151.6,
    161.3,
    171.7,
    173.8,
    182.5,
    193.7,
    205.1,
    216.6,
    225.4,
    227.5,
    237.7,
    246.7,
    250.6,
    254.1,
    259.5,
    261.0,
    262.5,
    263.2,
    263.2,
    261.5,
    261.2,
    257.7,
    257.1,
    252.2,
    252.1,
    246.7,
    245.2,
    241.4,
    237.2,
    236.2,
    231.2,
    228.6,
    226.4,
    222.0,
    219.4,
    217.7,
    213.7,
    210.0,
    209.8,
    206.2,
    202.7,
    200.3,
    199.3,
    196.1,
    193.0,
    190.3,
    190.0,
    187.2,
    184.4,
    181.7,
    180.0,
    179.1,
    176.6,
    174.1,
    171.7,
    169.4,
    169.3,
    167.1,
    164.8,
    162.7,
    160.5,
    158.5,
    158.4,
    156.4,
    154.4,
    152.4,
    150.5,
    148.6,
    147.1,
    146.8,
    144.9,
    143.2,
    141.4,
    139.7,
    138.0,
    136.3,
    135.3,
    134.7,
    133.1,
    131.5,
    130.0,
    128.4,
    126.9,
    125.5,
    124.0,
    123.2,
    122.6,
    121.2,
    119.8,
    118.4,
    117.1,
    115.7,
    114.4,
    113.2,
    111.9,
    111.0,
    110.7,
    109.4,
    108.2,
    107.1,
    105.9,
    104.7,
    103.6,
    102.5,
    101.4,
    100.3,
    99.3,
    98.9,
    98.2,
    97.2,
    96.2,
    95.2,
    94.2,
    93.2,
    92.2,
    91.3,
    90.4,
    89.5,
    88.6,
    87.7,
    87.0,
    86.8,
    85.9,
    85.1,
    84.2,
    83.4,
    82.6,
    81.8,
    81.0,
    80.2,
    79.4,
    78.7,
    77.9,
    77.2,
    76.5,
    75.8,
    75.6,
    75.1,
    74.4,
    73.7,
    73.0,
    72.3,
    71.7,
    71.0,
    70.4,
    69.8,
    69.1,
    68.5,
    67.9,
    67.3,
    66.8,
    66.2,
    65.6,
    65.1
   ]
  },
  "N_GLASS": {
   "t": [
    0.5,
    0.58,
    0.68,
    0.79,
    0.91,
    1.06,
    1.23,
    1.43,
    1.67,
    1.94,
    2.25,
    2.62,
    3.04,
    3.54,
    4.11,
    4.78,
    5.56,
    6.46,
    7.51,
    8.73,
    10.0,
    10.15,
    11.8,
    13.72,
    15.95,
    18.54,
    20.0,
    21.55,
    25.05,
    29.12,
    30.0,
    33.85,
    39.35,
    45.74,
    53.17,
    60.0,
    61.81,
    71.86,
    83.53,
    90.0,
    97.1,
    112.87,
    120.0,
    131.21,
    150.0,
    152.53,
    177.31,
    180.0,
    206.12,
    210.0,
    239.6,
    240.0,
    270.0,
    278.53,
    300.0,
    323.78,
    330.0,
    360.0,
    376.38,
    390.0,
    420.0,
    437.53,
    450.0,
    480.0,
    508.61,
    510.0,
    540.0,
    570.0,
    591.24,
    600.0,
    630.0,
    660.0,
    687.29,
    690.0,
    720.0,
    750.0,
    780.0,
    798.95,
    810.0,
    840.0,
    870.0,
    900.0,
    928.74,
    930.0,
    960.0,
    990.0,
    1020.0,
    1050.0,
    1079.63,
    1080.0,
    1110.0,
    1140.0,
    1170.0,
    1200.0,
    1230.0,
    1255.03,
    1260.0,
    1290.0,
    1320.0,
    1350.0,
    1380.0,
    1410.0,
    1440.0,
    1458.92,
    1470.0,
    1500.0,
    1530.0,
    1560.0,
    1590.0,
    1620.0,
    1650.0,
    1680.0,
    1695.94,
    1710.0,
    1740.0,
    1770.0,
    1800.0,
    1830.0,
    1860.0,
    1890.0,
    1920.0,
    1950.0,
    1971.46,
    1980.0,
    2010.0,
    2040.0,
    2070.0,
    2100.0,
    2130.0,
    2160.0,
    2190.0,
    2220.0,
    2250.0,
    2280.0,
    2291.75,
    2310.0,
    2340.0,
    2370.0,
    2400.0,
    2430.0,
    2460.0,
    2490.0,
    2520.0,
    2550.0,
    2580.0,
    2610.0,
    2640.0,
    2664.07,
    2670.0,
    2700.0,
    2730.0,
    2760.0,
    2790.0,
    2820.0,
    2850.0,
    2880.0,
    2910.0,
    2940.0,
    2970.0,
    3000.0,
    3030.0,
    3060.0,
    3090.0,
    3096.88,
    3120.0,
    3150.0,
    3180.0,
    3210.0,
    3240.0,
    3270.0,
    3300.0,
    3330.0,
    3360.0,
    3390.0,
    3420.0,
    3450.0,
    3480.0,
    3510.0,
    3540.0,
    3570.0,
    3600.0
   ],
   "T": [
    42.2,
    43.5,
    44.9,
    46.4,
    47.9,
    49.6,
    51.3,
    53.2,
    55.2,
    57.2,
    59.4,
    61.7,
    64.1,
    66.6,
    69.3,
    72.1,
    75.0,
    78.0,
    81.2,
    84.5,
    87.6,
    88.0,
    91.8,
    95.8,
    100.1,
    104.8,
    107.3,
    110.0,
    115.7,
    121.6,
    122.8,
    127.7,
    133.5,
    138.4,
    141.5,
    143.1,
    143.4,
    144.9,
    145.8,
    146.0,
    146.0,
    145.5,
    145.0,
    144.1,
    142.1,
    141.8,
    138.6,
    138.3,
    138.0,
    138.7,
    142.8,
    142.8,
    145.7,
    146.4,
    147.7,
    148.7,
    148.9,
    149.6,
    149.8,
    150.0,
    149.9,
    149.8,
    149.7,
    149.1,
    148.5,
    148.4,
    147.6,
    146.6,
    145.9,
    145.5,
    144.4,
    143.2,
    142.0,
    141.9,
    140.6,
    139.2,
    137.9,
    137.0,
    136.5,
    135.1,
    133.6,
    132.2,
    130.8,
    130.8,
    129.4,
    127.9,
    126.5,
    125.1,
    123.8,
    123.7,
    122.4,
    121.0,
    119.6,
    118.3,
    117.0,
    115.9,
    115.7,
    114.4,
    113.1,
    111.8,
    110.6,
    109.4,
    108.2,
    107.4,
    107.0,
    105.8,
    104.7,
    103.5,
    102.4,
    101.3,
    100.2,
    99.1,
    98.5,
    98.1,
    97.0,
    96.0,
    95.0,
    94.0,
    93.0,
    92.0,
    91.1,
    90.1,
    89.5,
    89.2,
    88.3,
    87.4,
    86.5,
    85.7,
    84.8,
    84.0,
    83.1,
    82.3,
    81.5,
    80.7,
    80.4,
    79.9,
    79.1,
    78.4,
    77.6,
    76.9,
    76.2,
    75.5,
    74.7,
    74.1,
    73.4,
    72.7,
    72.0,
    71.5,
    71.4,
    70.7,
    70.1,
    69.5,
    68.8,
    68.2,
    67.6,
    67.0,
    66.5,
    65.9,
    65.3,
    64.7,
    64.2,
    63.7,
    63.1,
    63.0,
    62.6,
    62.1,
    61.6,
    61.1,
    60.6,
    60.1,
    59.6,
    59.1,
    58.6,
    58.2,
    57.7,
    57.3,
    56.8,
    56.4,
    55.9,
    55.5,
    55.1
   ]
  }
 },
 "peaks": {
  "N_PILE": {
   "T_max": 991.7,
   "t_at_max_s": 0.5,
   "T_at_60s": 726.2,
   "T_at_300s": 343.0,
   "T_at_3600s": 68.1,
   "t_first_100C_s": 0.5,
   "t_first_150C_s": 0.5,
   "t_first_200C_s": 0.5
  },
  "GLASS_RIM_TOP": {
   "T_max": 44.1,
   "t_at_max_s": 131.2,
   "T_at_60s": 40.8,
   "T_at_300s": 42.1,
   "T_at_3600s": 27.3,
   "t_first_100C_s": null,
   "t_first_150C_s": null,
   "t_first_200C_s": null
  },
  "GLASS_BOTTOM_OUT": {
   "T_max": 116.1,
   "t_at_max_s": 540.0,
   "T_at_60s": 33.9,
   "T_at_300s": 103.9,
   "T_at_3600s": 48.5,
   "t_first_100C_s": 278.5,
   "t_first_150C_s": null,
   "t_first_200C_s": null
  },
  "FLANGE_RIM": {
   "T_max": 27.6,
   "t_at_max_s": 210.0,
   "T_at_60s": 26.3,
   "T_at_300s": 27.6,
   "T_at_3600s": 26.1,
   "t_first_100C_s": null,
   "t_first_150C_s": null,
   "t_first_200C_s": null
  },
  "PLATE_RIM": {
   "T_max": 160.1,
   "t_at_max_s": 630.0,
   "T_at_60s": 28.2,
   "T_at_300s": 126.1,
   "T_at_3600s": 61.7,
   "t_first_100C_s": 239.6,
   "t_first_150C_s": 437.5,
   "t_first_200C_s": null
  },
  "N_ORING": {
   "T_max": 27.7,
   "t_at_max_s": 206.1,
   "T_at_60s": 26.6,
   "T_at_300s": 27.6,
   "T_at_3600s": 26.1,
   "t_first_100C_s": null,
   "t_first_150C_s": null,
   "t_first_200C_s": null
  },
  "N_SEAL_TOP": {
   "T_max": 56.4,
   "t_at_max_s": 21.6,
   "T_at_60s": 48.3,
   "T_at_300s": 42.3,
   "T_at_3600s": 27.4,
   "t_first_100C_s": null,
   "t_first_150C_s": null,
   "t_first_200C_s": null
  },
  "N_SEAL_BOT": {
   "T_max": 263.2,
   "t_at_max_s": 150.0,
   "T_at_60s": 225.4,
   "T_at_300s": 241.4,
   "T_at_3600s": 65.1,
   "t_first_100C_s": 8.7,
   "t_first_150C_s": 21.6,
   "t_first_200C_s": 45.7
  },
  "N_GLASS": {
   "T_max": 150.0,
   "t_at_max_s": 390.0,
   "T_at_60s": 143.1,
   "T_at_300s": 147.7,
   "T_at_3600s": 55.1,
   "t_first_100C_s": 15.9,
   "t_first_150C_s": null,
   "t_first_200C_s": null
  },
  "glass_dT": {
   "dT_max": 116.7,
   "t_s": 71.9
  }
 },
 "runtime_s": 465.7
}

File: atomizer-collection-cup/analysis/out/thermal/C_816/result.json
{
 "design": "C",
 "mass_g": 816,
 "options": {},
 "extra": {},
 "nodes": 5586,
 "elements": 10023,
 "pile_h_mm": 32.3,
 "pile_top_mm_below_joint": 177.7,
 "view_factor_to_walls": 0.991,
 "escaped_through_outlet": 0.009,
 "pile_radiated_peak_W": 647.8,
 "series": {
  "N_PILE": {
   "t": [
    0.5,
    0.58,
    0.68,
    0.79,
    0.91,
    1.06,
    1.23,
    1.43,
    1.67,
    1.94,
    2.25,
    2.62,
    3.04,
    3.54,
    4.11,
    4.78,
    5.56,
    6.46,
    7.51,
    8.73,
    10.0,
    10.15,
    11.8,
    13.72,
    15.95,
    18.54,
    20.0,
    21.55,
    25.05,
    29.12,
    30.0,
    33.85,
    39.35,
    45.74,
    53.17,
    60.0,
    61.81,
    71.86,
    83.53,
    90.0,
    97.1,
    112.87,
    120.0,
    131.21,
    150.0,
    152.53,
    177.31,
    180.0,
    206.12,
    210.0,
    239.6,
    240.0,
    270.0,
    278.53,
    300.0,
    323.78,
    330.0,
    360.0,
    376.38,
    390.0,
    420.0,
    437.53,
    450.0,
    480.0,
    508.61,
    510.0,
    540.0,
    570.0,
    591.24,
    600.0,
    630.0,
    660.0,
    687.29,
    690.0,
    720.0,
    750.0,
    780.0,
    798.95,
    810.0,
    840.0,
    870.0,
    900.0,
    928.74,
    930.0,
    960.0,
    990.0,
    1020.0,
    1050.0,
    1079.63,
    1080.0,
    1110.0,
    1140.0,
    1170.0,
    1200.0,
    1230.0,
    1255.03,
    1260.0,
    1290.0,
    1320.0,
    1350.0,
    1380.0,
    1410.0,
    1440.0,
    1458.92,
    1470.0,
    1500.0,
    1530.0,
    1560.0,
    1590.0,
    1620.0,
    1650.0,
    1680.0,
    1695.94,
    1710.0,
    1740.0,
    1770.0,
    1800.0,
    1830.0,
    1860.0,
    1890.0,
    1920.0,
    1950.0,
    1971.46,
    1980.0,
    2010.0,
    2040.0,
    2070.0,
    2100.0,
    2130.0,
    2160.0,
    2190.0,
    2220.0,
    2250.0,
    2280.0,
    2291.75,
    2310.0,
    2340.0,
    2370.0,
    2400.0,
    2430.0,
    2460.0,
    2490.0,
    2520.0,
    2550.0,
    2580.0,
    2610.0,
    2640.0,
    2664.07,
    2670.0,
    2700.0,
    2730.0,
    2760.0,
    2790.0,
    2820.0,
    2850.0,
    2880.0,
    2910.0,
    2940.0,
    2970.0,
    3000.0,
    3030.0,
    3060.0,
    3090.0,
    3096.88,
    3120.0,
    3150.0,
    3180.0,
    3210.0,
    3240.0,
    3270.0,
    3300.0,
    3330.0,
    3360.0,
    3390.0,
    3420.0,
    3450.0,
    3480.0,
    3510.0,
    3540.0,
    3570.0,
    3600.0
   ],
   "T": [
    1017.6,
    1016.5,
    1015.6,
    1014.9,
    1014.3,
    1013.8,
    1013.3,
    1012.7,
    1012.0,
    1011.3,
    1010.7,
    1009.9,
    1009.1,
    1008.3,
    1007.3,
    1006.2,
    1004.8,
    1003.2,
    1001.5,
    999.4,
    997.2,
    997.0,
    994.1,
    990.8,
    986.9,
    982.3,
    979.9,
    977.3,
    971.6,
    965.1,
    963.7,
    957.8,
    949.7,
    940.7,
    930.7,
    921.8,
    919.4,
    906.8,
    892.1,
    883.7,
    874.2,
    851.1,
    839.4,
    819.0,
    776.9,
    771.3,
    722.4,
    717.6,
    675.7,
    669.9,
    630.9,
    630.4,
    596.6,
    587.7,
    567.1,
    546.4,
    541.1,
    517.8,
    506.0,
    496.7,
    477.9,
    467.5,
    460.3,
    444.6,
    430.7,
    430.1,
    416.7,
    404.3,
    396.0,
    392.7,
    382.0,
    372.1,
    363.6,
    362.7,
    354.0,
    345.9,
    338.2,
    333.5,
    330.8,
    324.0,
    317.5,
    311.3,
    305.7,
    305.4,
    299.8,
    294.5,
    289.4,
    284.5,
    279.9,
    279.8,
    275.3,
    270.9,
    266.8,
    262.7,
    258.8,
    255.6,
    255.0,
    251.3,
    247.8,
    244.3,
    241.0,
    237.7,
    234.5,
    232.6,
    231.4,
    228.4,
    225.4,
    222.6,
    219.8,
    217.0,
    214.3,
    211.7,
    210.3,
    209.1,
    206.5,
    204.1,
    201.6,
    199.2,
    196.9,
    194.6,
    192.3,
    190.1,
    188.5,
    187.9,
    185.8,
    183.7,
    181.6,
    179.6,
    177.5,
    175.6,
    173.6,
    171.7,
    169.8,
    168.0,
    167.3,
    166.1,
    164.3,
    162.6,
    160.8,
    159.1,
    157.4,
    155.7,
    154.1,
    152.5,
    150.9,
    149.3,
    147.7,
    146.5,
    146.2,
    144.7,
    143.2,
    141.7,
    140.3,
    138.9,
    137.5,
    136.1,
    134.7,
    133.4,
    132.0,
    130.7,
    129.4,
    128.1,
    126.9,
    126.6,
    125.6,
    124.4,
    123.2,
    122.0,
    120.8,
    119.6,
    118.5,
    117.4,
    116.2,
    115.1,
    114.0,
    113.0,
    111.9,
    110.9,
    109.8,
    108.8,
    107.8
   ]
  },
  "GLASS_RIM_TOP": {
   "t": [
    0.5,
    0.58,
    0.68,
    0.79,
    0.91,
    1.06,
    1.23,
    1.43,
    1.67,
    1.94,
    2.25,
    2.62,
    3.04,
    3.54,
    4.11,
    4.78,
    5.56,
    6.46,
    7.51,
    8.73,
    10.0,
    10.15,
    11.8,
    13.72,
    15.95,
    18.54,
    20.0,
    21.55,
    25.05,
    29.12,
    30.0,
    33.85,
    39.35,
    45.74,
    53.17,
    60.0,
    61.81,
    71.86,
    83.53,
    90.0,
    97.1,
    112.87,
    120.0,
    131.21,
    150.0,
    152.53,
    177.31,
    180.0,
    206.12,
    210.0,
    239.6,
    240.0,
    270.0,
    278.53,
    300.0,
    323.78,
    330.0,
    360.0,
    376.38,
    390.0,
    420.0,
    437.53,
    450.0,
    480.0,
    508.61,
    510.0,
    540.0,
    570.0,
    591.24,
    600.0,
    630.0,
    660.0,
    687.29,
    690.0,
    720.0,
    750.0,
    780.0,
    798.95,
    810.0,
    840.0,
    870.0,
    900.0,
    928.74,
    930.0,
    960.0,
    990.0,
    1020.0,
    1050.0,
    1079.63,
    1080.0,
    1110.0,
    1140.0,
    1170.0,
    1200.0,
    1230.0,
    1255.03,
    1260.0,
    1290.0,
    1320.0,
    1350.0,
    1380.0,
    1410.0,
    1440.0,
    1458.92,
    1470.0,
    1500.0,
    1530.0,
    1560.0,
    1590.0,
    1620.0,
    1650.0,
    1680.0,
    1695.94,
    1710.0,
    1740.0,
    1770.0,
    1800.0,
    1830.0,
    1860.0,
    1890.0,
    1920.0,
    1950.0,
    1971.46,
    1980.0,
    2010.0,
    2040.0,
    2070.0,
    2100.0,
    2130.0,
    2160.0,
    2190.0,
    2220.0,
    2250.0,
    2280.0,
    2291.75,
    2310.0,
    2340.0,
    2370.0,
    2400.0,
    2430.0,
    2460.0,
    2490.0,
    2520.0,
    2550.0,
    2580.0,
    2610.0,
    2640.0,
    2664.07,
    2670.0,
    2700.0,
    2730.0,
    2760.0,
    2790.0,
    2820.0,
    2850.0,
    2880.0,
    2910.0,
    2940.0,
    2970.0,
    3000.0,
    3030.0,
    3060.0,
    3090.0,
    3096.88,
    3120.0,
    3150.0,
    3180.0,
    3210.0,
    3240.0,
    3270.0,
    3300.0,
    3330.0,
    3360.0,
    3390.0,
    3420.0,
    3450.0,
    3480.0,
    3510.0,
    3540.0,
    3570.0,
    3600.0
   ],
   "T": [
    25.0,
    25.0,
    25.0,
    25.0,
    25.0,
    25.0,
    25.0,
    25.0,
    25.0,
    25.1,
    25.2,
    25.3,
    25.6,
    25.8,
    26.2,
    26.7,
    27.3,
    28.1,
    29.0,
    30.0,
    31.2,
    31.3,
    32.7,
    34.4,
    36.3,
    38.5,
    39.7,
    41.0,
    43.7,
    46.8,
    47.4,
    50.2,
    53.9,
    57.9,
    62.2,
    65.9,
    66.8,
    71.6,
    76.7,
    79.2,
    81.8,
    86.9,
    88.8,
    91.4,
    94.7,
    95.0,
    97.1,
    97.3,
    97.9,
    97.9,
    97.2,
    97.2,
    95.9,
    95.4,
    94.1,
    92.4,
    92.0,
    89.8,
    88.5,
    87.5,
    85.1,
    83.8,
    82.8,
    80.5,
    78.4,
    78.3,
    76.1,
    74.1,
    72.7,
    72.1,
    70.2,
    68.4,
    66.8,
    66.7,
    65.0,
    63.5,
    62.0,
    61.1,
    60.6,
    59.3,
    58.1,
    56.9,
    55.8,
    55.8,
    54.8,
    53.8,
    52.8,
    52.0,
    51.1,
    51.1,
    50.3,
    49.6,
    48.9,
    48.2,
    47.6,
    47.1,
    47.0,
    46.4,
    45.9,
    45.4,
    44.9,
    44.4,
    44.0,
    43.7,
    43.6,
    43.2,
    42.8,
    42.4,
    42.1,
    41.7,
    41.4,
    41.1,
    41.0,
    40.8,
    40.5,
    40.3,
    40.0,
    39.7,
    39.5,
    39.3,
    39.0,
    38.8,
    38.7,
    38.6,
    38.4,
    38.2,
    38.0,
    37.8,
    37.6,
    37.5,
    37.3,
    37.1,
    37.0,
    36.8,
    36.7,
    36.6,
    36.5,
    36.3,
    36.2,
    36.1,
    35.9,
    35.8,
    35.7,
    35.5,
    35.4,
    35.3,
    35.1,
    35.1,
    35.0,
    34.9,
    34.8,
    34.7,
    34.6,
    34.5,
    34.4,
    34.2,
    34.1,
    34.0,
    33.9,
    33.8,
    33.7,
    33.6,
    33.6,
    33.5,
    33.5,
    33.4,
    33.3,
    33.2,
    33.1,
    33.0,
    32.9,
    32.8,
    32.8,
    32.7,
    32.6,
    32.5,
    32.4,
    32.4,
    32.3,
    32.2,
    32.1
   ]
  },
  "GLASS_BOTTOM_OUT": {
   "t": [
    0.5,
    0.58,
    0.68,
    0.79,
    0.91,
    1.06,
    1.23,
    1.43,
    1.67,
    1.94,
    2.25,
    2.62,
    3.04,
    3.54,
    4.11,
    4.78,
    5.56,
    6.46,
    7.51,
    8.73,
    10.0,
    10.15,
    11.8,
    13.72,
    15.95,
    18.54,
    20.0,
    21.55,
    25.05,
    29.12,
    30.0,
    33.85,
    39.35,
    45.74,
    53.17,
    60.0,
    61.81,
    71.86,
    83.53,
    90.0,
    97.1,
    112.87,
    120.0,
    131.21,
    150.0,
    152.53,
    177.31,
    180.0,
    206.12,
    210.0,
    239.6,
    240.0,
    270.0,
    278.53,
    300.0,
    323.78,
    330.0,
    360.0,
    376.38,
    390.0,
    420.0,
    437.53,
    450.0,
    480.0,
    508.61,
    510.0,
    540.0,
    570.0,
    591.24,
    600.0,
    630.0,
    660.0,
    687.29,
    690.0,
    720.0,
    750.0,
    780.0,
    798.95,
    810.0,
    840.0,
    870.0,
    900.0,
    928.74,
    930.0,
    960.0,
    990.0,
    1020.0,
    1050.0,
    1079.63,
    1080.0,
    1110.0,
    1140.0,
    1170.0,
    1200.0,
    1230.0,
    1255.03,
    1260.0,
    1290.0,
    1320.0,
    1350.0,
    1380.0,
    1410.0,
    1440.0,
    1458.92,
    1470.0,
    1500.0,
    1530.0,
    1560.0,
    1590.0,
    1620.0,
    1650.0,
    1680.0,
    1695.94,
    1710.0,
    1740.0,
    1770.0,
    1800.0,
    1830.0,
    1860.0,
    1890.0,
    1920.0,
    1950.0,
    1971.46,
    1980.0,
    2010.0,
    2040.0,
    2070.0,
    2100.0,
    2130.0,
    2160.0,
    2190.0,
    2220.0,
    2250.0,
    2280.0,
    2291.75,
    2310.0,
    2340.0,
    2370.0,
    2400.0,
    2430.0,
    2460.0,
    2490.0,
    2520.0,
    2550.0,
    2580.0,
    2610.0,
    2640.0,
    2664.07,
    2670.0,
    2700.0,
    2730.0,
    2760.0,
    2790.0,
    2820.0,
    2850.0,
    2880.0,
    2910.0,
    2940.0,
    2970.0,
    3000.0,
    3030.0,
    3060.0,
    3090.0,
    3096.88,
    3120.0,
    3150.0,
    3180.0,
    3210.0,
    3240.0,
    3270.0,
    3300.0,
    3330.0,
    3360.0,
    3390.0,
    3420.0,
    3450.0,
    3480.0,
    3510.0,
    3540.0,
    3570.0,
    3600.0
   ],
   "T": [
    25.0,
    25.0,
    25.0,
    25.0,
    25.0,
    25.0,
    25.0,
    25.0,
    25.0,
    25.0,
    25.0,
    25.0,
    25.0,
    25.0,
    25.0,
    25.0,
    25.0,
    25.0,
    25.0,
    25.0,
    25.0,
    25.0,
    25.0,
    25.0,
    25.0,
    25.0,
    25.1,
    25.1,
    25.3,
    25.8,
    25.9,
    26.5,
    27.7,
    29.4,
    31.8,
    34.3,
    35.0,
    39.1,
    44.3,
    47.3,
    50.6,
    58.1,
    61.4,
    66.7,
    75.4,
    76.6,
    87.4,
    88.5,
    98.9,
    100.4,
    110.7,
    110.8,
    119.8,
    122.2,
    127.5,
    132.6,
    133.9,
    139.1,
    141.7,
    143.5,
    146.9,
    148.6,
    149.7,
    151.7,
    153.1,
    153.2,
    154.2,
    154.8,
    155.1,
    155.1,
    155.1,
    154.9,
    154.4,
    154.4,
    153.8,
    153.0,
    152.0,
    151.4,
    151.0,
    149.9,
    148.8,
    147.5,
    146.3,
    146.2,
    144.9,
    143.5,
    142.2,
    140.8,
    139.4,
    139.4,
    138.0,
    136.6,
    135.1,
    133.7,
    132.3,
    131.2,
    131.0,
    129.6,
    128.2,
    126.8,
    125.5,
    124.2,
    122.9,
    122.0,
    121.6,
    120.3,
    119.0,
    117.8,
    116.5,
    115.3,
    114.1,
    112.9,
    112.3,
    111.8,
    110.6,
    109.5,
    108.4,
    107.3,
    106.2,
    105.2,
    104.1,
    103.1,
    102.4,
    102.1,
    101.1,
    100.1,
    99.1,
    98.1,
    97.2,
    96.3,
    95.4,
    94.5,
    93.6,
    92.7,
    92.4,
    91.8,
    91.0,
    90.1,
    89.3,
    88.5,
    87.7,
    86.9,
    86.1,
    85.4,
    84.6,
    83.9,
    83.1,
    82.5,
    82.4,
    81.7,
    81.0,
    80.3,
    79.6,
    78.9,
    78.3,
    77.6,
    77.0,
    76.3,
    75.7,
    75.1,
    74.4,
    73.8,
    73.2,
    73.1,
    72.7,
    72.1,
    71.5,
    70.9,
    70.4,
    69.8,
    69.3,
    68.7,
    68.2,
    67.7,
    67.2,
    66.7,
    66.2,
    65.7,
    65.2,
    64.7,
    64.2
   ]
  },
  "FLANGE_RIM": {
   "t": [
    0.5,
    0.58,
    0.68,
    0.79,
    0.91,
    1.06,
    1.23,
    1.43,
    1.67,
    1.94,
    2.25,
    2.62,
    3.04,
    3.54,
    4.11,
    4.78,
    5.56,
    6.46,
    7.51,
    8.73,
    10.0,
    10.15,
    11.8,
    13.72,
    15.95,
    18.54,
    20.0,
    21.55,
    25.05,
    29.12,
    30.0,
    33.85,
    39.35,
    45.74,
    53.17,
    60.0,
    61.81,
    71.86,
    83.53,
    90.0,
    97.1,
    112.87,
    120.0,
    131.21,
    150.0,
    152.53,
    177.31,
    180.0,
    206.12,
    210.0,
    239.6,
    240.0,
    270.0,
    278.53,
    300.0,
    323.78,
    330.0,
    360.0,
    376.38,
    390.0,
    420.0,
    437.53,
    450.0,
    480.0,
    508.61,
    510.0,
    540.0,
    570.0,
    591.24,
    600.0,
    630.0,
    660.0,
    687.29,
    690.0,
    720.0,
    750.0,
    780.0,
    798.95,
    810.0,
    840.0,
    870.0,
    900.0,
    928.74,
    930.0,
    960.0,
    990.0,
    1020.0,
    1050.0,
    1079.63,
    1080.0,
    1110.0,
    1140.0,
    1170.0,
    1200.0,
    1230.0,
    1255.03,
    1260.0,
    1290.0,
    1320.0,
    1350.0,
    1380.0,
    1410.0,
    1440.0,
    1458.92,
    1470.0,
    1500.0,
    1530.0,
    1560.0,
    1590.0,
    1620.0,
    1650.0,
    1680.0,
    1695.94,
    1710.0,
    1740.0,
    1770.0,
    1800.0,
    1830.0,
    1860.0,
    1890.0,
    1920.0,
    1950.0,
    1971.46,
    1980.0,
    2010.0,
    2040.0,
    2070.0,
    2100.0,
    2130.0,
    2160.0,
    2190.0,
    2220.0,
    2250.0,
    2280.0,
    2291.75,
    2310.0,
    2340.0,
    2370.0,
    2400.0,
    2430.0,
    2460.0,
    2490.0,
    2520.0,
    2550.0,
    2580.0,
    2610.0,
    2640.0,
    2664.07,
    2670.0,
    2700.0,
    2730.0,
    2760.0,
    2790.0,
    2820.0,
    2850.0,
    2880.0,
    2910.0,
    2940.0,
    2970.0,
    3000.0,
    3030.0,
    3060.0,
    3090.0,
    3096.88,
    3120.0,
    3150.0,
    3180.0,
    3210.0,
    3240.0,
    3270.0,
    3300.0,
    3330.0,
    3360.0,
    3390.0,
    3420.0,
    3450.0,
    3480.0,
    3510.0,
    3540.0,
    3570.0,
    3600.0
   ],
   "T": [
    25.0,
    25.0,
    25.0,
    25.0,
    25.0,
    25.0,
    25.0,
    25.0,
    25.0,
    25.0,
    25.0,
    25.0,
    25.0,
    25.0,
    25.0,
    25.0,
    25.0,
    25.0,
    25.0,
    25.0,
    25.1,
    25.1,
    25.1,
    25.1,
    25.2,
    25.3,
    25.3,
    25.4,
    25.5,
    25.6,
    25.7,
    25.8,
    26.0,
    26.3,
    26.7,
    27.0,
    27.1,
    27.5,
    28.1,
    28.4,
    28.7,
    29.3,
    29.6,
    30.0,
    30.6,
    30.6,
    31.2,
    31.3,
    31.7,
    31.7,
    32.0,
    32.0,
    32.2,
    32.2,
    32.3,
    32.3,
    32.3,
    32.3,
    32.3,
    32.3,
    32.3,
    32.3,
    32.3,
    32.2,
    32.2,
    32.2,
    32.2,
    32.1,
    32.1,
    32.1,
    32.0,
    32.0,
    32.0,
    32.0,
    31.9,
    31.9,
    31.8,
    31.8,
    31.8,
    31.8,
    31.7,
    31.7,
    31.6,
    31.6,
    31.6,
    31.6,
    31.5,
    31.5,
    31.5,
    31.5,
    31.4,
    31.4,
    31.3,
    31.3,
    31.3,
    31.2,
    31.2,
    31.2,
    31.1,
    31.1,
    31.1,
    31.0,
    31.0,
    31.0,
    30.9,
    30.9,
    30.9,
    30.8,
    30.8,
    30.8,
    30.7,
    30.7,
    30.7,
    30.6,
    30.6,
    30.6,
    30.5,
    30.5,
    30.5,
    30.4,
    30.4,
    30.3,
    30.3,
    30.3,
    30.3,
    30.2,
    30.2,
    30.1,
    30.1,
    30.1,
    30.0,
    30.0,
    30.0,
    29.9,
    29.9,
    29.9,
    29.9,
    29.8,
    29.8,
    29.7,
    29.7,
    29.7,
    29.6,
    29.6,
    29.6,
    29.5,
    29.5,
    29.5,
    29.5,
    29.4,
    29.4,
    29.4,
    29.3,
    29.3,
    29.3,
    29.2,
    29.2,
    29.2,
    29.1,
    29.1,
    29.1,
    29.0,
    29.0,
    29.0,
    29.0,
    28.9,
    28.9,
    28.9,
    28.8,
    28.8,
    28.8,
    28.8,
    28.7,
    28.7,
    28.7,
    28.6,
    28.6,
    28.6,
    28.5,
    28.5,
    28.5
   ]
  },
  "PLATE_RIM": {
   "t": [
    0.5,
    0.58,
    0.68,
    0.79,
    0.91,
    1.06,
    1.23,
    1.43,
    1.67,
    1.94,
    2.25,
    2.62,
    3.04,
    3.54,
    4.11,
    4.78,
    5.56,
    6.46,
    7.51,
    8.73,
    10.0,
    10.15,
    11.8,
    13.72,
    15.95,
    18.54,
    20.0,
    21.55,
    25.05,
    29.12,
    30.0,
    33.85,
    39.35,
    45.74,
    53.17,
    60.0,
    61.81,
    71.86,
    83.53,
    90.0,
    97.1,
    112.87,
    120.0,
    131.21,
    150.0,
    152.53,
    177.31,
    180.0,
    206.12,
    210.0,
    239.6,
    240.0,
    270.0,
    278.53,
    300.0,
    323.78,
    330.0,
    360.0,
    376.38,
    390.0,
    420.0,
    437.53,
    450.0,
    480.0,
    508.61,
    510.0,
    540.0,
    570.0,
    591.24,
    600.0,
    630.0,
    660.0,
    687.29,
    690.0,
    720.0,
    750.0,
    780.0,
    798.95,
    810.0,
    840.0,
    870.0,
    900.0,
    928.74,
    930.0,
    960.0,
    990.0,
    1020.0,
    1050.0,
    1079.63,
    1080.0,
    1110.0,
    1140.0,
    1170.0,
    1200.0,
    1230.0,
    1255.03,
    1260.0,
    1290.0,
    1320.0,
    1350.0,
    1380.0,
    1410.0,
    1440.0,
    1458.92,
    1470.0,
    1500.0,
    1530.0,
    1560.0,
    1590.0,
    1620.0,
    1650.0,
    1680.0,
    1695.94,
    1710.0,
    1740.0,
    1770.0,
    1800.0,
    1830.0,
    1860.0,
    1890.0,
    1920.0,
    1950.0,
    1971.46,
    1980.0,
    2010.0,
    2040.0,
    2070.0,
    2100.0,
    2130.0,
    2160.0,
    2190.0,
    2220.0,
    2250.0,
    2280.0,
    2291.75,
    2310.0,
    2340.0,
    2370.0,
    2400.0,
    2430.0,
    2460.0,
    2490.0,
    2520.0,
    2550.0,
    2580.0,
    2610.0,
    2640.0,
    2664.07,
    2670.0,
    2700.0,
    2730.0,
    2760.0,
    2790.0,
    2820.0,
    2850.0,
    2880.0,
    2910.0,
    2940.0,
    2970.0,
    3000.0,
    3030.0,
    3060.0,
    3090.0,
    3096.88,
    3120.0,
    3150.0,
    3180.0,
    3210.0,
    3240.0,
    3270.0,
    3300.0,
    3330.0,
    3360.0,
    3390.0,
    3420.0,
    3450.0,
    3480.0,
    3510.0,
    3540.0,
    3570.0,
    3600.0
   ],
   "T": [
    25.0,
    25.0,
    25.0,
    25.0,
    25.0,
    25.0,
    25.0,
    25.0,
    25.0,
    25.0,
    25.0,
    25.0,
    25.0,
    25.0,
    25.0,
    25.0,
    25.0,
    25.0,
    25.0,
    25.0,
    25.0,
    25.0,
    25.0,
    25.0,
    25.0,
    25.0,
    25.0,
    25.0,
    25.0,
    25.1,
    25.1,
    25.2,
    25.5,
    26.0,
    27.0,
    28.3,
    28.7,
    31.3,
    35.3,
    37.9,
    41.0,
    48.7,
    52.4,
    58.7,
    69.7,
    71.2,
    86.2,
    87.8,
    103.4,
    105.6,
    122.1,
    122.3,
    137.5,
    141.6,
    151.1,
    160.7,
    163.2,
    173.7,
    178.9,
    182.9,
    190.5,
    194.6,
    197.3,
    202.8,
    207.2,
    207.4,
    211.1,
    214.1,
    216.0,
    216.6,
    218.4,
    219.7,
    220.5,
    220.6,
    221.1,
    221.2,
    221.0,
    220.8,
    220.6,
    220.0,
    219.1,
    218.0,
    216.9,
    216.8,
    215.5,
    214.0,
    212.5,
    210.9,
    209.2,
    209.2,
    207.4,
    205.6,
    203.8,
    201.9,
    200.0,
    198.4,
    198.1,
    196.1,
    194.2,
    192.2,
    190.3,
    188.3,
    186.4,
    185.1,
    184.4,
    182.5,
    180.6,
    178.7,
    176.8,
    174.9,
    173.0,
    171.2,
    170.2,
    169.3,
    167.5,
    165.7,
    163.9,
    162.2,
    160.4,
    158.7,
    157.0,
    155.4,
    154.2,
    153.7,
    152.1,
    150.5,
    148.9,
    147.3,
    145.8,
    144.2,
    142.7,
    141.2,
    139.8,
    138.3,
    137.8,
    136.9,
    135.5,
    134.1,
    132.7,
    131.4,
    130.0,
    128.7,
    127.4,
    126.1,
    124.9,
    123.6,
    122.4,
    121.4,
    121.2,
    120.0,
    118.8,
    117.6,
    116.5,
    115.3,
    114.2,
    113.1,
    112.0,
    111.0,
    109.9,
    108.8,
    107.8,
    106.8,
    105.8,
    105.6,
    104.8,
    103.8,
    102.9,
    101.9,
    101.0,
    100.0,
    99.1,
    98.2,
    97.3,
    96.4,
    95.6,
    94.7,
    93.9,
    93.0,
    92.2,
    91.4,
    90.6
   ]
  },
  "N_ORING": {
   "t": [
    0.5,
    0.58,
    0.68,
    0.79,
    0.91,
    1.06,
    1.23,
    1.43,
    1.67,
    1.94,
    2.25,
    2.62,
    3.04,
    3.54,
    4.11,
    4.78,
    5.56,
    6.46,
    7.51,
    8.73,
    10.0,
    10.15,
    11.8,
    13.72,
    15.95,
    18.54,
    20.0,
    21.55,
    25.05,
    29.12,
    30.0,
    33.85,
    39.35,
    45.74,
    53.17,
    60.0,
    61.81,
    71.86,
    83.53,
    90.0,
    97.1,
    112.87,
    120.0,
    131.21,
    150.0,
    152.53,
    177.31,
    180.0,
    206.12,
    210.0,
    239.6,
    240.0,
    270.0,
    278.53,
    300.0,
    323.78,
    330.0,
    360.0,
    376.38,
    390.0,
    420.0,
    437.53,
    450.0,
    480.0,
    508.61,
    510.0,
    540.0,
    570.0,
    591.24,
    600.0,
    630.0,
    660.0,
    687.29,
    690.0,
    720.0,
    750.0,
    780.0,
    798.95,
    810.0,
    840.0,
    870.0,
    900.0,
    928.74,
    930.0,
    960.0,
    990.0,
    1020.0,
    1050.0,
    1079.63,
    1080.0,
    1110.0,
    1140.0,
    1170.0,
    1200.0,
    1230.0,
    1255.03,
    1260.0,
    1290.0,
    1320.0,
    1350.0,
    1380.0,
    1410.0,
    1440.0,
    1458.92,
    1470.0,
    1500.0,
    1530.0,
    1560.0,
    1590.0,
    1620.0,
    1650.0,
    1680.0,
    1695.94,
    1710.0,
    1740.0,
    1770.0,
    1800.0,
    1830.0,
    1860.0,
    1890.0,
    1920.0,
    1950.0,
    1971.46,
    1980.0,
    2010.0,
    2040.0,
    2070.0,
    2100.0,
    2130.0,
    2160.0,
    2190.0,
    2220.0,
    2250.0,
    2280.0,
    2291.75,
    2310.0,
    2340.0,
    2370.0,
    2400.0,
    2430.0,
    2460.0,
    2490.0,
    2520.0,
    2550.0,
    2580.0,
    2610.0,
    2640.0,
    2664.07,
    2670.0,
    2700.0,
    2730.0,
    2760.0,
    2790.0,
    2820.0,
    2850.0,
    2880.0,
    2910.0,
    2940.0,
    2970.0,
    3000.0,
    3030.0,
    3060.0,
    3090.0,
    3096.88,
    3120.0,
    3150.0,
    3180.0,
    3210.0,
    3240.0,
    3270.0,
    3300.0,
    3330.0,
    3360.0,
    3390.0,
    3420.0,
    3450.0,
    3480.0,
    3510.0,
    3540.0,
    3570.0,
    3600.0
   ],
   "T": [
    25.0,
    25.0,
    25.0,
    25.0,
    25.0,
    25.0,
    25.0,
    25.0,
    25.0,
    25.0,
    25.1,
    25.1,
    25.1,
    25.1,
    25.1,
    25.1,
    25.2,
    25.2,
    25.2,
    25.2,
    25.3,
    25.3,
    25.4,
    25.4,
    25.5,
    25.6,
    25.7,
    25.7,
    25.9,
    26.1,
    26.1,
    26.3,
    26.5,
    26.8,
    27.2,
    27.5,
    27.6,
    28.1,
    28.6,
    28.8,
    29.1,
    29.7,
    30.0,
    30.4,
    30.9,
    30.9,
    31.4,
    31.5,
    31.9,
    31.9,
    32.1,
    32.1,
    32.3,
    32.3,
    32.4,
    32.4,
    32.4,
    32.4,
    32.4,
    32.4,
    32.4,
    32.4,
    32.3,
    32.3,
    32.3,
    32.3,
    32.2,
    32.2,
    32.2,
    32.2,
    32.1,
    32.1,
    32.0,
    32.0,
    32.0,
    31.9,
    31.9,
    31.9,
    31.9,
    31.8,
    31.8,
    31.7,
    31.7,
    31.7,
    31.7,
    31.6,
    31.6,
    31.5,
    31.5,
    31.5,
    31.5,
    31.4,
    31.4,
    31.3,
    31.3,
    31.3,
    31.3,
    31.2,
    31.2,
    31.2,
    31.1,
    31.1,
    31.0,
    31.0,
    31.0,
    31.0,
    30.9,
    30.9,
    30.8,
    30.8,
    30.8,
    30.7,
    30.7,
    30.7,
    30.6,
    30.6,
    30.6,
    30.5,
    30.5,
    30.5,
    30.4,
    30.4,
    30.4,
    30.3,
    30.3,
    30.3,
    30.2,
    30.2,
    30.2,
    30.1,
    30.1,
    30.0,
    30.0,
    30.0,
    30.0,
    29.9,
    29.9,
    29.9,
    29.8,
    29.8,
    29.7,
    29.7,
    29.7,
    29.6,
    29.6,
    29.6,
    29.5,
    29.5,
    29.5,
    29.5,
    29.4,
    29.4,
    29.4,
    29.3,
    29.3,
    29.3,
    29.2,
    29.2,
    29.2,
    29.1,
    29.1,
    29.1,
    29.0,
    29.0,
    29.0,
    29.0,
    28.9,
    28.9,
    28.9,
    28.8,
    28.8,
    28.8,
    28.7,
    28.7,
    28.7,
    28.7,
    28.6,
    28.6,
    28.6,
    28.5,
    28.5
   ]
  },
  "N_SEAL_TOP": {
   "t": [
    0.5,
    0.58,
    0.68,
    0.79,
    0.91,
    1.06,
    1.23,
    1.43,
    1.67,
    1.94,
    2.25,
    2.62,
    3.04,
    3.54,
    4.11,
    4.78,
    5.56,
    6.46,
    7.51,
    8.73,
    10.0,
    10.15,
    11.8,
    13.72,
    15.95,
    18.54,
    20.0,
    21.55,
    25.05,
    29.12,
    30.0,
    33.85,
    39.35,
    45.74,
    53.17,
    60.0,
    61.81,
    71.86,
    83.53,
    90.0,
    97.1,
    112.87,
    120.0,
    131.21,
    150.0,
    152.53,
    177.31,
    180.0,
    206.12,
    210.0,
    239.6,
    240.0,
    270.0,
    278.53,
    300.0,
    323.78,
    330.0,
    360.0,
    376.38,
    390.0,
    420.0,
    437.53,
    450.0,
    480.0,
    508.61,
    510.0,
    540.0,
    570.0,
    591.24,
    600.0,
    630.0,
    660.0,
    687.29,
    690.0,
    720.0,
    750.0,
    780.0,
    798.95,
    810.0,
    840.0,
    870.0,
    900.0,
    928.74,
    930.0,
    960.0,
    990.0,
    1020.0,
    1050.0,
    1079.63,
    1080.0,
    1110.0,
    1140.0,
    1170.0,
    1200.0,
    1230.0,
    1255.03,
    1260.0,
    1290.0,
    1320.0,
    1350.0,
    1380.0,
    1410.0,
    1440.0,
    1458.92,
    1470.0,
    1500.0,
    1530.0,
    1560.0,
    1590.0,
    1620.0,
    1650.0,
    1680.0,
    1695.94,
    1710.0,
    1740.0,
    1770.0,
    1800.0,
    1830.0,
    1860.0,
    1890.0,
    1920.0,
    1950.0,
    1971.46,
    1980.0,
    2010.0,
    2040.0,
    2070.0,
    2100.0,
    2130.0,
    2160.0,
    2190.0,
    2220.0,
    2250.0,
    2280.0,
    2291.75,
    2310.0,
    2340.0,
    2370.0,
    2400.0,
    2430.0,
    2460.0,
    2490.0,
    2520.0,
    2550.0,
    2580.0,
    2610.0,
    2640.0,
    2664.07,
    2670.0,
    2700.0,
    2730.0,
    2760.0,
    2790.0,
    2820.0,
    2850.0,
    2880.0,
    2910.0,
    2940.0,
    2970.0,
    3000.0,
    3030.0,
    3060.0,
    3090.0,
    3096.88,
    3120.0,
    3150.0,
    3180.0,
    3210.0,
    3240.0,
    3270.0,
    3300.0,
    3330.0,
    3360.0,
    3390.0,
    3420.0,
    3450.0,
    3480.0,
    3510.0,
    3540.0,
    3570.0,
    3600.0
   ],
   "T": [
    44.0,
    45.5,
    47.2,
    48.8,
    50.4,
    52.2,
    54.0,
    55.9,
    57.8,
    59.8,
    61.8,
    63.9,
    66.0,
    68.2,
    70.4,
    72.5,
    74.7,
    76.8,
    78.9,
    81.0,
    82.8,
    82.9,
    84.8,
    86.5,
    88.0,
    89.3,
    89.9,
    90.5,
    91.6,
    92.5,
    92.7,
    93.3,
    94.0,
    94.7,
    95.4,
    95.8,
    95.9,
    96.4,
    96.8,
    96.8,
    96.7,
    95.8,
    95.4,
    97.0,
    98.6,
    98.7,
    99.0,
    99.1,
    99.0,
    99.0,
    97.9,
    97.8,
    96.1,
    95.6,
    94.1,
    92.3,
    91.8,
    89.5,
    88.2,
    87.2,
    84.8,
    83.4,
    82.5,
    80.2,
    78.1,
    78.0,
    75.8,
    73.8,
    72.4,
    71.8,
    69.9,
    68.1,
    66.6,
    66.4,
    64.8,
    63.3,
    61.9,
    61.0,
    60.5,
    59.2,
    58.0,
    56.8,
    55.8,
    55.7,
    54.7,
    53.7,
    52.8,
    52.0,
    51.2,
    51.1,
    50.4,
    49.6,
    48.9,
    48.3,
    47.7,
    47.2,
    47.1,
    46.5,
    46.0,
    45.5,
    45.0,
    44.6,
    44.2,
    43.9,
    43.7,
    43.3,
    43.0,
    42.6,
    42.3,
    41.9,
    41.6,
    41.3,
    41.2,
    41.0,
    40.8,
    40.5,
    40.2,
    40.0,
    39.7,
    39.5,
    39.3,
    39.1,
    38.9,
    38.9,
    38.6,
    38.5,
    38.3,
    38.1,
    37.9,
    37.7,
    37.5,
    37.4,
    37.2,
    37.1,
    37.0,
    36.9,
    36.8,
    36.6,
    36.5,
    36.3,
    36.2,
    36.1,
    35.9,
    35.8,
    35.7,
    35.6,
    35.5,
    35.4,
    35.4,
    35.3,
    35.2,
    35.1,
    35.0,
    34.9,
    34.8,
    34.7,
    34.6,
    34.6,
    34.5,
    34.4,
    34.3,
    34.2,
    34.1,
    34.1,
    34.1,
    34.0,
    33.9,
    33.8,
    33.7,
    33.7,
    33.6,
    33.5,
    33.5,
    33.4,
    33.3,
    33.2,
    33.2,
    33.1,
    33.0,
    33.0,
    32.9
   ]
  },
  "N_SEAL_BOT": {
   "t": [
    0.5,
    0.58,
    0.68,
    0.79,
    0.91,
    1.06,
    1.23,
    1.43,
    1.67,
    1.94,
    2.25,
    2.62,
    3.04,
    3.54,
    4.11,
    4.78,
    5.56,
    6.46,
    7.51,
    8.73,
    10.0,
    10.15,
    11.8,
    13.72,
    15.95,
    18.54,
    20.0,
    21.55,
    25.05,
    29.12,
    30.0,
    33.85,
    39.35,
    45.74,
    53.17,
    60.0,
    61.81,
    71.86,
    83.53,
    90.0,
    97.1,
    112.87,
    120.0,
    131.21,
    150.0,
    152.53,
    177.31,
    180.0,
    206.12,
    210.0,
    239.6,
    240.0,
    270.0,
    278.53,
    300.0,
    323.78,
    330.0,
    360.0,
    376.38,
    390.0,
    420.0,
    437.53,
    450.0,
    480.0,
    508.61,
    510.0,
    540.0,
    570.0,
    591.24,
    600.0,
    630.0,
    660.0,
    687.29,
    690.0,
    720.0,
    750.0,
    780.0,
    798.95,
    810.0,
    840.0,
    870.0,
    900.0,
    928.74,
    930.0,
    960.0,
    990.0,
    1020.0,
    1050.0,
    1079.63,
    1080.0,
    1110.0,
    1140.0,
    1170.0,
    1200.0,
    1230.0,
    1255.03,
    1260.0,
    1290.0,
    1320.0,
    1350.0,
    1380.0,
    1410.0,
    1440.0,
    1458.92,
    1470.0,
    1500.0,
    1530.0,
    1560.0,
    1590.0,
    1620.0,
    1650.0,
    1680.0,
    1695.94,
    1710.0,
    1740.0,
    1770.0,
    1800.0,
    1830.0,
    1860.0,
    1890.0,
    1920.0,
    1950.0,
    1971.46,
    1980.0,
    2010.0,
    2040.0,
    2070.0,
    2100.0,
    2130.0,
    2160.0,
    2190.0,
    2220.0,
    2250.0,
    2280.0,
    2291.75,
    2310.0,
    2340.0,
    2370.0,
    2400.0,
    2430.0,
    2460.0,
    2490.0,
    2520.0,
    2550.0,
    2580.0,
    2610.0,
    2640.0,
    2664.07,
    2670.0,
    2700.0,
    2730.0,
    2760.0,
    2790.0,
    2820.0,
    2850.0,
    2880.0,
    2910.0,
    2940.0,
    2970.0,
    3000.0,
    3030.0,
    3060.0,
    3090.0,
    3096.88,
    3120.0,
    3150.0,
    3180.0,
    3210.0,
    3240.0,
    3270.0,
    3300.0,
    3330.0,
    3360.0,
    3390.0,
    3420.0,
    3450.0,
    3480.0,
    3510.0,
    3540.0,
    3570.0,
    3600.0
   ],
   "T": [
    28.3,
    28.0,
    27.3,
    26.3,
    26.2,
    26.9,
    30.5,
    34.6,
    39.1,
    43.8,
    48.7,
    53.9,
    59.3,
    65.0,
    70.8,
    76.8,
    83.1,
    89.5,
    96.2,
    103.1,
    109.5,
    110.3,
    117.8,
    125.9,
    134.6,
    143.8,
    148.8,
    153.8,
    164.6,
    176.1,
    178.4,
    188.2,
    200.9,
    214.1,
    227.8,
    239.1,
    241.8,
    256.0,
    270.1,
    277.0,
    283.8,
    296.9,
    301.9,
    308.7,
    317.8,
    318.8,
    326.3,
    327.0,
    331.0,
    331.4,
    332.7,
    332.7,
    332.0,
    331.6,
    330.1,
    328.0,
    327.4,
    324.3,
    322.4,
    320.8,
    317.2,
    315.0,
    313.5,
    309.7,
    306.1,
    306.0,
    302.2,
    298.5,
    295.9,
    294.8,
    291.1,
    287.5,
    284.2,
    283.9,
    280.3,
    276.8,
    273.3,
    271.2,
    269.9,
    266.5,
    263.2,
    259.9,
    256.8,
    256.7,
    253.5,
    250.3,
    247.2,
    244.2,
    241.2,
    241.1,
    238.2,
    235.2,
    232.4,
    229.5,
    226.7,
    224.4,
    224.0,
    221.3,
    218.6,
    216.0,
    213.4,
    210.9,
    208.4,
    206.8,
    205.9,
    203.5,
    201.1,
    198.7,
    196.4,
    194.1,
    191.9,
    189.7,
    188.5,
    187.5,
    185.4,
    183.3,
    181.2,
    179.1,
    177.1,
    175.1,
    173.2,
    171.2,
    169.9,
    169.3,
    167.5,
    165.6,
    163.8,
    162.0,
    160.3,
    158.5,
    156.8,
    155.1,
    153.5,
    151.8,
    151.2,
    150.2,
    148.6,
    147.1,
    145.5,
    144.0,
    142.5,
    141.0,
    139.6,
    138.1,
    136.7,
    135.3,
    133.9,
    132.8,
    132.6,
    131.2,
    129.9,
    128.6,
    127.3,
    126.0,
    124.8,
    123.5,
    122.3,
    121.1,
    119.9,
    118.8,
    117.6,
    116.5,
    115.4,
    115.1,
    114.2,
    113.2,
    112.1,
    111.0,
    110.0,
    108.9,
    107.9,
    106.9,
    105.9,
    104.9,
    103.9,
    103.0,
    102.0,
    101.1,
    100.2,
    99.3,
    98.4
   ]
  },
  "N_GLASS": {
   "t": [
    0.5,
    0.58,
    0.68,
    0.79,
    0.91,
    1.06,
    1.23,
    1.43,
    1.67,
    1.94,
    2.25,
    2.62,
    3.04,
    3.54,
    4.11,
    4.78,
    5.56,
    6.46,
    7.51,
    8.73,
    10.0,
    10.15,
    11.8,
    13.72,
    15.95,
    18.54,
    20.0,
    21.55,
    25.05,
    29.12,
    30.0,
    33.85,
    39.35,
    45.74,
    53.17,
    60.0,
    61.81,
    71.86,
    83.53,
    90.0,
    97.1,
    112.87,
    120.0,
    131.21,
    150.0,
    152.53,
    177.31,
    180.0,
    206.12,
    210.0,
    239.6,
    240.0,
    270.0,
    278.53,
    300.0,
    323.78,
    330.0,
    360.0,
    376.38,
    390.0,
    420.0,
    437.53,
    450.0,
    480.0,
    508.61,
    510.0,
    540.0,
    570.0,
    591.24,
    600.0,
    630.0,
    660.0,
    687.29,
    690.0,
    720.0,
    750.0,
    780.0,
    798.95,
    810.0,
    840.0,
    870.0,
    900.0,
    928.74,
    930.0,
    960.0,
    990.0,
    1020.0,
    1050.0,
    1079.63,
    1080.0,
    1110.0,
    1140.0,
    1170.0,
    1200.0,
    1230.0,
    1255.03,
    1260.0,
    1290.0,
    1320.0,
    1350.0,
    1380.0,
    1410.0,
    1440.0,
    1458.92,
    1470.0,
    1500.0,
    1530.0,
    1560.0,
    1590.0,
    1620.0,
    1650.0,
    1680.0,
    1695.94,
    1710.0,
    1740.0,
    1770.0,
    1800.0,
    1830.0,
    1860.0,
    1890.0,
    1920.0,
    1950.0,
    1971.46,
    1980.0,
    2010.0,
    2040.0,
    2070.0,
    2100.0,
    2130.0,
    2160.0,
    2190.0,
    2220.0,
    2250.0,
    2280.0,
    2291.75,
    2310.0,
    2340.0,
    2370.0,
    2400.0,
    2430.0,
    2460.0,
    2490.0,
    2520.0,
    2550.0,
    2580.0,
    2610.0,
    2640.0,
    2664.07,
    2670.0,
    2700.0,
    2730.0,
    2760.0,
    2790.0,
    2820.0,
    2850.0,
    2880.0,
    2910.0,
    2940.0,
    2970.0,
    3000.0,
    3030.0,
    3060.0,
    3090.0,
    3096.88,
    3120.0,
    3150.0,
    3180.0,
    3210.0,
    3240.0,
    3270.0,
    3300.0,
    3330.0,
    3360.0,
    3390.0,
    3420.0,
    3450.0,
    3480.0,
    3510.0,
    3540.0,
    3570.0,
    3600.0
   ],
   "T": [
    46.0,
    47.6,
    49.4,
    51.2,
    53.0,
    55.0,
    57.2,
    59.5,
    62.0,
    64.6,
    67.4,
    70.3,
    73.4,
    76.7,
    80.2,
    83.9,
    88.0,
    92.4,
    97.3,
    102.6,
    108.0,
    108.6,
    115.2,
    122.7,
    130.9,
    140.0,
    144.9,
    150.1,
    161.2,
    173.5,
    176.0,
    186.7,
    201.4,
    216.9,
    233.4,
    247.3,
    250.7,
    268.5,
    286.3,
    295.0,
    303.6,
    318.8,
    324.1,
    330.5,
    336.1,
    336.4,
    335.7,
    335.4,
    329.4,
    328.2,
    318.1,
    318.0,
    306.2,
    302.8,
    293.9,
    284.2,
    281.7,
    269.7,
    263.3,
    258.1,
    247.1,
    240.8,
    236.4,
    226.5,
    217.5,
    217.0,
    208.1,
    199.7,
    194.0,
    192.8,
    192.2,
    191.4,
    190.5,
    190.5,
    189.3,
    188.1,
    186.7,
    185.8,
    185.3,
    183.8,
    182.2,
    180.6,
    179.0,
    178.9,
    177.2,
    175.5,
    173.8,
    172.0,
    170.3,
    170.3,
    168.5,
    166.7,
    165.0,
    163.2,
    161.5,
    160.1,
    159.8,
    158.1,
    156.4,
    154.7,
    153.0,
    151.4,
    149.8,
    148.8,
    148.2,
    146.6,
    145.0,
    143.4,
    141.9,
    140.4,
    138.9,
    137.4,
    136.7,
    136.0,
    134.6,
    133.1,
    131.8,
    130.4,
    129.0,
    127.7,
    126.4,
    125.1,
    124.2,
    123.8,
    122.5,
    121.3,
    120.1,
    118.9,
    117.7,
    116.5,
    115.3,
    114.2,
    113.1,
    112.0,
    111.5,
    110.9,
    109.8,
    108.7,
    107.7,
    106.7,
    105.6,
    104.6,
    103.6,
    102.7,
    101.7,
    100.7,
    99.8,
    99.1,
    98.9,
    98.0,
    97.1,
    96.2,
    95.3,
    94.4,
    93.6,
    92.8,
    91.9,
    91.1,
    90.3,
    89.5,
    88.7,
    87.9,
    87.2,
    87.0,
    86.4,
    85.7,
    84.9,
    84.2,
    83.5,
    82.8,
    82.1,
    81.4,
    80.7,
    80.0,
    79.4,
    78.7,
    78.1,
    77.4,
    76.8,
    76.2,
    75.6
   ]
  }
 },
 "peaks": {
  "N_PILE": {
   "T_max": 1017.6,
   "t_at_max_s": 0.5,
   "T_at_60s": 921.8,
   "T_at_300s": 567.1,
   "T_at_3600s": 107.8,
   "t_first_100C_s": 0.5,
   "t_first_150C_s": 0.5,
   "t_first_200C_s": 0.5
  },
  "GLASS_RIM_TOP": {
   "T_max": 97.9,
   "t_at_max_s": 210.0,
   "T_at_60s": 65.9,
   "T_at_300s": 94.1,
   "T_at_3600s": 32.1,
   "t_first_100C_s": null,
   "t_first_150C_s": null,
   "t_first_200C_s": null
  },
  "GLASS_BOTTOM_OUT": {
   "T_max": 155.1,
   "t_at_max_s": 600.0,
   "T_at_60s": 34.3,
   "T_at_300s": 127.5,
   "T_at_3600s": 64.2,
   "t_first_100C_s": 210.0,
   "t_first_150C_s": 480.0,
   "t_first_200C_s": null
  },
  "FLANGE_RIM": {
   "T_max": 32.3,
   "t_at_max_s": 360.0,
   "T_at_60s": 27.0,
   "T_at_300s": 32.3,
   "T_at_3600s": 28.5,
   "t_first_100C_s": null,
   "t_first_150C_s": null,
   "t_first_200C_s": null
  },
  "PLATE_RIM": {
   "T_max": 221.2,
   "t_at_max_s": 750.0,
   "T_at_60s": 28.3,
   "T_at_300s": 151.1,
   "T_at_3600s": 90.6,
   "t_first_100C_s": 206.1,
   "t_first_150C_s": 300.0,
   "t_first_200C_s": 480.0
  },
  "N_ORING": {
   "T_max": 32.4,
   "t_at_max_s": 360.0,
   "T_at_60s": 27.5,
   "T_at_300s": 32.4,
   "T_at_3600s": 28.5,
   "t_first_100C_s": null,
   "t_first_150C_s": null,
   "t_first_200C_s": null
  },
  "N_SEAL_TOP": {
   "T_max": 99.1,
   "t_at_max_s": 180.0,
   "T_at_60s": 95.8,
   "T_at_300s": 94.1,
   "T_at_3600s": 32.9,
   "t_first_100C_s": null,
   "t_first_150C_s": null,
   "t_first_200C_s": null
  },
  "N_SEAL_BOT": {
   "T_max": 332.7,
   "t_at_max_s": 240.0,
   "T_at_60s": 239.1,
   "T_at_300s": 330.1,
   "T_at_3600s": 98.4,
   "t_first_100C_s": 8.7,
   "t_first_150C_s": 21.6,
   "t_first_200C_s": 39.4
  },
  "N_GLASS": {
   "T_max": 336.4,
   "t_at_max_s": 152.5,
   "T_at_60s": 247.3,
   "T_at_300s": 293.9,
   "T_at_3600s": 75.6,
   "t_first_100C_s": 8.7,
   "t_first_150C_s": 21.6,
   "t_first_200C_s": 39.4
  },
  "glass_dT": {
   "dT_max": 286.3,
   "t_s": 131.2
  }
 },
 "runtime_s": 564.6
}
