Repository: vertical-cloud-lab/digital-alloy-lab

# A lab-built collection cup for the rePowder atomizer (#269)

On Nov 13 2026 a C63000 bronze run made shot instead of powder. The shot piled up on the stock cup's splash
plate and butterfly valve, just under its seals: it burned the EPDM valve seat and cracked the borosilicate tube
(`atomizer-runs/2026-11-13/` on the analysis branches). AMAZEMET can't give a date for a replacement, so this
folder designs one the lab can make in days to weeks.

**Recommendation: option B, a 316L cup in two welded parts joined by a 3 in sanitary tri-clamp.**
- **The upper part** is a KF-50 stub, a catalogue 3×2 in reducer and a 3 in ferrule. It stays on the cone's KF-50

File: atomizer-collection-cup/edison/literature_high_final_design_check.json
{
  "task_id": "715c82d5-8c6e-410e-89c5-4dea3aeca1b1",
  "status": "success",
  "job_name": "job-futurehouse-paperqa3-high",
  "created_at": "2026-11-27T18:53:21.741272Z",
  "query": "Context. A university lab is replacing the powder collection container of an AMAZEMET rePOWDER ultrasonic\natomizer after a run (0.82 kg of nickel-aluminium bronze, UNS C63000, poured at about 1300 C) produced 1-3 mm\nshot instead of powder; the shot piled up on a splash plate and a butterfly valve just under the container's\ntop seal, burned the EPDM valve seat and cracked the borosilicate tube. The chamber is evacuated to about\n10 mbar absolute, backfilled with argon several times and runs at +150 mbar gauge; its relief valve opens at\n+0.8 bar gauge. The container hangs from the water-cooled cone's ISO-KF-50 outlet on a hinged clamp.\n\nFinal design (please critique, with sources): a TIG-welded vessel, 250 mm long, made of a KF-50 x 2 in\nbutt-weld stub (304L), a 3 x 2 in concentric butt-weld reducer (316L, 101.6 mm long, 0.065 in wall), a 3 in OD x\n0.065 in 316 tube and an 8 mm 316L floor disc (three square-butt / chamfered welds, ER316L, argon back-purge).\nInside: a loose 304 catch puck (70 x 25 mm) on the floor and a loose 304 liner tube (2-3/4 in x 0.065 in) standing\non it, both sacrificial. No valve, no splash plate and no ledge inside the top; the bore only widens below the\nseal. A stainless centring ring with an FKM O-ring and an over-pressure ring (rated 50 psig) at the cone joint.\nThe manufacturer's splash shields (thin discs) lie in the cone's mouth above the joint. Two type K washer\nthermocouples under worm clamps: on the stub just below the flange, and 6 mm above the floor, read by a\n2-channel meter with relay alarms at 120 C (top) and 150 C (bottom).\n\nOur CalculiX axisymmetric transient model (packed bed of shot at 1050 C, 70 % liquid, k_eff 5 W/m K, pile on the\npuck, radiation from the pile top by Monte-Carlo view factors, outside convection 8 W/m2K plus radiation) gives a\npeak O-ring temperature of 26 / 32 / 45 C for 100 / 400 / 816 g of shot and a floor peak of about 120 / 255 / 340 C;\na catalogue alternative (KF-50 nipple 160 mm with a blank on the bottom and the puck inside the bottom\ncentring ring) reaches 128 / 207 / 245 C at its bottom O-ring for 100 / 250 / 400 g. Static FEA gives 7 MPa at\n+1.2 bar, 6 MPa under full vacuum and 86 MPa thermal stress at the floor's inside corner (yield about 106 MPa at\n320 C).\n\nQuestions:\n1. What would you change in this design or its materials for this duty (hot copper-alloy shot, Al and Cu alloy\n   powders, vacuum/argon cycling)? Any concern with 304L welded to 316L, with ER316L on 0.065 in wall, or with\n   sensitisation, distortion of the KF flange 19 mm from a weld, or galling of the loose liner?\n2. Is a peak thermal stress near yield at a sharp inside corner of a welded flat floor acceptable for a few\n   hundred thermal cycles (shakedown, ASME VIII-2 / III ratcheting rules)? Should the corner get an inside\n   fillet weld or a dished floor?\n3. Are the alarm set points sensible? What do atomizer or vacuum-furnace operators use to detect unatomized\n   melt reaching a collector (thermocouples, pyrometers, load cells, cameras)?\n4. Leak and pressure testing: acceptance criteria for a rate-of-rise test on a ~10-20 L chamber at 10 mbar,\n   bench soap testing, and whether a pneumatic proof test at 1.5 x the relief setting is appropriate for a\n   small stainless vessel with a KF joint (or whether a hydrostatic test is better practice).\n5. Any published incidents or lessons on KF joints under positive pressure, over-pressure rings, or elastomer\n   seals near hot powder.\nGive numbers with sources (standards, vendor technical notes, papers with DOIs) and mark estimates.\n",
  "has_successful_answer": true,
  "total_cost": null,
  "total_queries": null
}
