Repository: vertical-cloud-lab/digital-alloy-lab

# A lab-built collection cup for the rePowder atomizer (#269)

On Nov 13 2026 a C63000 bronze run made shot instead of powder. The shot piled up on the stock cup's splash
plate and butterfly valve, just under its seals: it burned the EPDM valve seat and cracked the borosilicate tube
(`atomizer-runs/2026-11-13/` on the analysis branches). AMAZEMET can't give a date for a replacement, so this
folder designs one the lab can make in days to weeks.

**Recommendation: option B, a 316L cup in two welded parts joined by a 3 in sanitary tri-clamp.**
- **The upper part** is a KF-50 stub, a catalogue 3×2 in reducer and a 3 in ferrule. It stays on the cone's KF-50

File: atomizer-collection-cup/edison/literature_high_design_review_trajectory.json (part 4 of 48)
{
the elastomers is CR > FKM > AU > ECO > SBR > FMQ > EPDM. \u2026 also largely unaffected, although PTFE and PETG did show a \u2026\n\n\nUnobtainable Papers:\nM. V. Korobchuk. Elastomer materials for application in equipment of subsea production systems. Inorganic Materials: Applied Research, 13:1161-1172, Sep 2022. URL: https://doi.org/10.1134/s2075113322050215, doi:10.1134/s2075113322050215.\nJiri G. Drobny. Fluorocarbon Elastomers, pages 133-186. CRC Press, Feb 2023. URL: https://doi.org/10.1201/9781003204275-12, doi:10.1201/9781003204275-12.\nUtpal Basuli, Jobin Jose, Ran Hee Lee, Yong Hwan Yoo, Kwang-Un Jeong, Jou-Hyeon Ahn, and Changwoon Nah. Properties and degradation of the gasket component of a proton exchange membrane fuel cell\u2013a review. Journal of nanoscience and nanotechnology, 12 10:7641-57, Oct 2012. URL: https://doi.org/10.1166/jnn.2012.6627, doi:10.1166/jnn.2012.6627.\nLianfeng Wu, Shenglong Liao, and Yapei Wang. <scp>cold\u2010resistant</scp> rubbers based on flexible polymer chains. May 2023. URL: https://doi.org/10.1002/cjoc.202300078, doi:10.1002/cjoc.202300078.\nHJ Harwood. Ethylene-propylene-diene monomer (epdm) and fluorocarbon (fkm) elastomers in the geothermal environment. Journal of Testing and Evaluation, 11:289-298, Jul 1983. URL: https://doi.org/10.1520/jte10292j, doi:10.1520/jte10292j.\nQiang Ma, Shenglong Liao, Yingchao Ma, Yanji Chu, and Yapei Wang. An ultra\u2010low\u2010temperature elastomer with excellent mechanical performance and solvent resistance. Advanced Materials, Jul 2021. URL: https://doi.org/10.1002/adma.202102096, doi:10.1002/adma.202102096.\nEvaluating Volume and Hardness change in Fluorocarbon and Ethylene Propylene Rubber Elastomers: Effects of Fluid Aging\nJim Alexander, Pradip Khaladkar, Bert Moniz, Bill Stahl, and Tommy Taylor. Environmental performance of elastomers. ArXiv, pages 608-617, Jan 2005. URL: https://doi.org/10.31399/asm.hb.v13b.a0003848, doi:10.31399/asm.hb.v13b.a0003848.\n\nArtifact IDs that may be injected into the answer: []\n\nContext IDs that may be cited: []\n\nStatus: Paper Count=25 | Relevant Papers=0 | Clinical Trial Count=0 | Relevant Clinical Trials=0 | Current Evidence=0 | Current Cost=$0.0000 | Disease-Target Evidence=0",
        "name": "paper_search",
        "tool_call_id": "toolu_01WWxkY8inrbzYF3cXf5UaBX",
        "info": {
         "start_ts": 44323.593338934,
         "end_ts": 44369.365151028
        }
       },
       {
        "role": "tool",
        "content": "Retrieved Papers:\n## 1. Continuous and Cost-efficient Production of Metal Powders for the Next Breakthrough in Metal Additive Manufacturing\nValid Text Names:\n'wilkens2025continuousandcostefficient pages 1-3', 'wilkens2025continuousandcostefficient pages 3-6', 'wilkens2025continuousandcostefficient pages 6-6'\n\nBibTex:\n@article{wilkens2025continuousandcostefficient,\n    author = \"Wilkens, Yannik and Weiland, Peter\",\n    title = \"Continuous and Cost-efficient Production of Metal Powders for the Next Breakthrough in Metal Additive Manufacturing\",\n    year = \"2025\",\n    journal = \"Journal of the Japan Society of Powder and Powder Metallurgy\",\n    month = \"Mar\",\n    doi = \"10.2497/jjspm.15c-t1-12\",\n    url = \"https://doi.org/10.2497/jjspm.15c-t1-12\",\n    volume = \"72\",\n    pages = \"S517-S522\",\n    publisher = \"Japan Society of Powder and Powder Metallurgy\",\n    issue = \"Supplement\",\n    issn = \"0532-8799\"\n}\n\n\nRelevant Snippet:\n\u2026 gas atomization (VIGA) system. The requirements for metal \u2026 A scrap warehouse and a packaging area complete the \u2026 , including a specially designed atomization chamber and an anti-\u2026\n\n\n---\n\n## 2. Progress toward gas atomization processing with increased uniformity and control\nValid Text Names:\n'anderson2002progresstowardgas pages 1-2', 'anderson2002progresstowardgas pages 2-4', 'anderson2002progresstowardgas pages 4-5', 'anderson2002progresstowardgas pages 5-6', 'anderson2002progresstowardgas pages 6-7', 'anderson2002progresstowardgas pages 7-9', 'anderson2002progresstowardgas pages 9-9'\n\nBibTex:\n@article{anderson2002progresstowardgas,\n    author = \"Anderson, Iver E and [name redacted], Robert L\",\n    title = \"Progress toward gas atomization processing with increased uniformity and control\",\n    year = \"2002\",\n    journal = \"Materials Science and Engineering A-structural Materials Properties Microstructure and Processing\",\n    volume = \"326\",\n    pages = \"101-109\",\n    month = \"Mar\",\n    doi = \"10.1016/s0921-5093(01)01427-7\",\n    url = \"https://doi.org/10.1016/s0921-5093(01)01427-7\",\n    publisher = \"Elsevier BV\",\n    issue = \"1\",\n    issn = \"0921-5093\"\n}\n\n\nRelevant Snippet:\n\u2026 high atomization gas velocity for production of fine powders. An \u2026 an HPGA-III atomization nozzle with a lower design pressure, a \u2026 regulator pressure was set, a gas flow period of 30 s was \u2026\n\n\n---\n\n## 3. CONCENTRIC RING GAS ATOMIZATION DIE DESIGN FOR OPTIMIZED PARTICLE PRODUCTION\nValid Text Names:\n'anderson2021concentricringgas pages 1-6', 'anderson2021concentricringgas pages 6-9', 'anderson2021concentricringgas pages 9-9'\n\nBibTex:\n@article{anderson2021concentricringgas,\n    author = \"Anderson, Iver and [name redacted], Jordan\",\n    title = \"CONCENTRIC RING GAS ATOMIZATION DIE DESIGN FOR OPTIMIZED PARTICLE PRODUCTION\",\n    year = \"2021\",\n    journal = \"ArXiv\",\n    month = \"Aug\",\n    doi = \"10.2172/1853951\",\n    url = \"https://doi.org/10.2172/1853951\",\n    publisher = \"Office of Scientific and Technical Information (OSTI)\"\n}\n\n\n\nUnobtainable Papers:\nOriana Tassa, Laura Alleva, and Roberto Sorci. Powders for additive manufacturing: from design to certification. Materials Science Forum, 1016:1473-1478, Jan 2021. URL: https://doi.org/10.4028/www.scientific.net/msf.1016.1473, doi:10.4028/www.scientific.net/msf.1016.1473.\nSeunghan Lee, Junwoo Jae, and Jinyul Hwang. Vortical structures and primary breakup of liquid metal in gas atomization. Physics of Fluids, Mar 2025. URL: https://doi.org/10.1063/5.0255545, doi:10.1063/5.0255545.\n\nArtifact IDs that may be injected into the answer: []\n\nContext IDs that may be cited: []\n\nStatus: Paper Count=24 | Relevant Papers=0 | Clinical Trial Count=0 | Relevant Clinical Trials=0 | Current Evidence=0 | Current Cost=$0.0000 | Disease-Target Evidence=0",
        "name": "paper_search",
        "tool_call_id": "toolu_01JCAmeaVihmpYCUHmWrm7Wj",
        "info": {
         "start_ts": 44323.629445905,
         "end_ts": 44361.322994564
        }
       },
       {
        "role": "assistant",
        "content": "Now let me gather evidence from these papers and search for more specific topics:",
        "function_call": null,
        "tool_calls": [
         {
          "id": "toolu_01TTnWa7ABfQ5ChHb2S2i1ed",
          "type": "function",
          "function": {
           "arguments": "{\"question\": \"What is the wetting angle and reactivity of molten copper and copper alloys on graphite and stainless steel surfaces at temperatures around 1000-1300\\u00b0C?\"}",
           "name": "gather_evidence"
          }
         },
         {
          "id": "toolu_01NHn461jK1exk4aVoKdxmro",
          "type": "function",
          "function": {
           "arguments": "{\"query\": \"ultrasonic atomization metal powder collection container design\"}",
           "name": "paper_search"
          }
         },
         {
          "id": "toolu_011BfuACFNoeNV5yjReunQa5",
          "type": "function",
          "function": {
           "arguments": "{\"query\": \"ISO-KF vacuum flange seal leak rate centring ring\"}",
           "name": "paper_search"
          }
         }
        ],
        "info": null
       },
       {
        "role": "tool",
        "content": "Most relevant evidence (with ids):\n\n## pqac-00000000\n\nFrom text 'mortimer1970thewettingof pages 1-2'.\n\nD. A. Mortimer and M. Nicholas. The wetting of carbon by copper and copper alloys. Journal of Materials Science, 5:149-155, Feb 1970. URL: https://doi.org/10.1007/bf00554633, doi:10.1007/bf00554633. This article has 245 citations and is from a peer-reviewed journal.\n\nThe excerpt reports wetting behavior for molten copper and copper alloys on two carbon substrates\u2014HX30 graphite and vitreous carbon\u2014at approximately 1145 \u00b1 5\u00b0C, within the requested temperature range. Pure molten copper remained non-wetting on both carbon surfaces; its contact angle decreased only slowly with time, possibly because of evaporation. Most 1 at.% copper alloys behaved similarly, with contact angles not differing by more than about 25\u00b0 from pure copper. The exceptions were chromium additions on both HX30 graphite and vitreous carbon, and vanadium additions on vitreous carbon. These were the only alloy/substrate combinations producing rapid contact-angle changes and contact angles below 90\u00b0, indicating wetting. The study linked alloy reactivity to carbide formation: many alloying additions produced interfacial carbide reaction products, while the two effective wetting systems formed thin, continuous, coherent carbide layers. The excerpt does not provide measurements for stainless-steel surfaces, nor does it establish behavior across the full 1000\u20131300\u00b0C interval; therefore, no stainless-steel contact angles or reactivity conclusions can be extracted from this source.\n\n\n---\n\n## pqac-00000001\n\nFrom text 'nikonova2020contactinteractionof pages 6-8'.\n\nR.M. Nikonova and V.V. Lad`yanov. Contact interaction of metal melts with fullerite and graphite. Journal of materials research and technology, 9:12559-12567, Nov 2020. URL: https://doi.org/10.1016/j.jmrt.2020.09.001, doi:10.1016/j.jmrt.2020.09.001. This article has 14 citations and is from a peer-reviewed journal.\n\nThe excerpt reports molten pure copper interacting with graphite and fullerite, not copper alloys or stainless steel. At approximately 1300\u00b0C, the measured contact angle for copper on graphite was about 152\u00b0, while the value on fullerite was about 130\u00b0; the difference was attributed mainly to the differing roughness of the substrates. Copper did not penetrate either carbon substrate, and its contact angle became stable after melting and during isothermal exposure. The study characterizes copper as inactive toward carbon: metallographic examination found no graphite particles in the copper, no observable contact interaction, and no change in the copper structure before versus after heating. The calculated work of adhesion for the Cu\u2013graphite system was 0.44 J/m\u00b2 at the copper melting temperature of 1050\u00b0C and remained 0.44 J/m\u00b2 at 1300\u00b0C, consistent with negligible temperature-dependent chemical interaction. The provided excerpt contains no measurements for copper alloys or for stainless-steel surfaces, so their wetting angles and reactivity cannot be determined from this source. It also does not establish a direct copper-on-stainless-steel result around 1000\u20131300\u00b0C.\n\n\n---\n\n## pqac-00000002\n\nFrom text 'yang2011effectofcr pages 1-2'.\n\nLonglong Yang, Ping Shen, Qiaoli Lin, Feng Qiu, and Qichuan Jiang. Effect of cr on the wetting in cu/graphite system. Applied Surface Science, 257:6276-6281, May 2011. URL: https://doi.org/10.1016/j.apsusc.2011.02.060, doi:10.1016/j.apsusc.2011.02.060. This article has 87 citations and is from a domain leading peer-reviewed journal.\n\nThe excerpt provides data for molten copper\u2013chromium alloys on graphite, primarily near 1373 K (1100\u00b0C), which falls within the requested temperature range. Pure copper is described as poorly or non-wetting on graphite because there is neither mutual solubility nor stable carbide formation. Adding small chromium concentrations (0.5\u20132.0 at.%) substantially improves wetting, with wettability increasing as Cr content rises. The proposed reactivity mechanism is the formation and evolution of chromium carbides at the interface: a transition from Cr3C2 to the more wettable, metallic-like Cr7C3. Reported literature values vary with temperature, atmosphere, substrate, and testing method. For graphite, one study at 1403 K reported contact angles decreasing from 114\u00b0 to 41\u00b0 as Cr increased from 0.61 to 1.22 at.%; another reported approximately 20\u00b0 for Cu\u20130.76 at.% Cr at 1773 K. The article\u2019s own experiments examine 0.5, 1.0, and 2.0 at.% Cr on porous graphite at 1373 K and discuss reaction-controlled spreading. No wetting-angle or reactivity data for stainless-steel surfaces are included in this excerpt.\n\n\n---\n\n## pqac-00000003\n\nFrom text 'yang2011effectofcr pages 2-3'.\n\nLonglong Yang, Ping Shen, Qiaoli Lin, Feng Qiu, and Qichuan Jiang. Effect of cr on the wetting in cu/graphite system. Applied Surface Science, 257:6276-6281, May 2011. URL: https://doi.org/10.1016/j.apsusc.2011.02.060, doi:10.1016/j.apsusc.2011.02.060. This article has 87 citations and is from a domain leading peer-reviewed journal.\n\nThe excerpt reports wetting behavior for molten Cu\u2013Cr alloys on graphite at 1373 K (1100\u00b0C), within the requested temperature range. Increasing chromium substantially improves wetting and accelerates spreading. For Cu\u20130.5 at.% Cr, the final contact angle was approximately 73\u00b0, with equilibrium reached after roughly 2000 s. At 1.0 at.% Cr, the angle decreased from an initial 127\u00b0 to a final 42\u00b0, and the time to equilibrium fell to about 1000 s. At 2.0 at.% Cr, spreading was much faster, reaching an equilibrium or quasi-equilibrium state in about 200 s, with a stable contact angle of approximately 29\u00b0. The graphite\u2019s open porosity may affect the measured dynamic and stable angles. The interfacial reactivity is generally attributed to chromium-carbide formation, but the specific carbide remains disputed: studies have reported Cr3C2, Cr7C3, or mixtures, depending on composition and conditions. This excerpt provides no wetting-angle or direct reactivity data for stainless-steel surfaces; stainless steel is mentioned only as part of the alloy-delivery apparatus.\n\n\n---\n\n## pqac-00000004\n\nFrom text 'yang2011effectofcr pages 6-6'.\n\nLonglong Yang, Ping Shen, Qiaoli Lin, Feng Qiu, and Qichuan Jiang. Effect of cr on the wetting in cu/graphite system. Applied Surface Science, 257:6276-6281, May 2011. URL: https://doi.org/10.1016/j.apsusc.2011.02.060, doi:10.1016/j.apsusc.2011.02.060. This article has 87 citations and is from a domain leading peer-reviewed journal.\n\nThe excerpt provides data for molten copper alloys on graphite, primarily at 1373 K (approximately 1100 \u00b0C), but it does not provide measurements for stainless-steel surfaces or the full 1000\u20131300 \u00b0C range. In the Cu/graphite system, Cu\u2013Cr and Cu\u2013Ti initially had similar contact angles. A Cu\u2013Ti alloy containing 4 at.% Ti achieved partial wetting and reached a final contact angle of 81\u00b0. By contrast, adding only 0.5 at.% Cr to Cu reduced the contact angle from 126\u00b0 to 73\u00b0, indicating substantially improved wetting. The enhanced reactivity is attributed to Cr and Ti being strong carbide-forming elements that react with graphite to produce a wettable carbide reaction layer. The wetting kinetics occur in three stages: an early reaction-limited stage with large contact angles, a transition stage, and a later diffusion-limited stage with small contact angles. Chemical reaction dominates initially, while Cr diffusion becomes more important later. The excerpt further attributes the different effects of Cr and Ti mainly to their different activities in liquid copper; the reported activity coefficients are approximately 87 for Cr and 0.03 for Ti under the stated assumptions.\n\n\n---\n\n## pqac-00000005\n\nFrom text 'mortimer1970thewettingof pages 6-7'.\n\nD. A. Mortimer and M. Nicholas. The wetting of carbon by copper and copper alloys. Journal of Materials Science, 5:149-155, Feb 1970. URL: https://doi.org/10.1007/bf00554633, doi:10.1007/bf00554633. This article has 245 citations and is from a peer-reviewed journal.\n\nThe excerpt concerns molten copper and copper alloys on carbon substrates, including vitreous carbon and HX30 graphite, at approximately 1100\u20131150\u00b0C; it does not provide direct wetting-angle or reactivity measurements for stainless-steel surfaces, nor does it report a single numerical contact angle for pure copper on graphite. The authors state that the HX30 graphite results show no significant displacement from the vitreous-carbon data, suggesting comparable wetting behavior in their experiments. Copper-alloy wetting is interpreted through formation of reaction-product carbides and the energies of carbide/metal and carbon interfaces. Alloying can therefore substantially change both wetting and chemical reactivity: chromium promotes wetting because the inferred carbon/copper-chromium interfacial energy is below carbon\u2019s surface energy, whereas tungsten is predicted not to promote wetting because the corresponding interfacial energy is larger. The table gives copper/carbide contact angles at about 1150\u00b0C ranging from 14\u00b0 for WC and 46.5\u00b0 for Cr3C2 to 132\u00b0 for HfC and 126\u00b0 for ZrC, but these are carbide surfaces rather than graphite or stainless steel. The excerpt also emphasizes that contact angles alone are not direct measures of interfacial energies.\n\n\n---\n\n## pqac-00000006\n\nFrom text 'yang2011effectofcr pages 3-4'.\n\nLonglong Yang, Ping Shen, Qiaoli Lin, Feng Qiu, and Qichuan Jiang. Effect of cr on the wetting in cu/graphite system. Applied Surface Science, 257:6276-6281, May 2011. URL: https://doi.org/10.1016/j.apsusc.2011.02.060, doi:10.1016/j.apsusc.2011.02.060. This article has 87 citations and is from a domain leading peer-reviewed journal.\n\nThe excerpt provides data for molten Cu\u2013Cr alloys on porous graphite at 1373 K (approximately 1100\u00b0C), but it does not provide results for stainless-steel surfaces or for the full 1000\u20131300\u00b0C range. Pure molten copper wets graphite poorly, exhibiting an equilibrium or quasi-equilibrium contact angle of about 146\u00b0. Adding small amounts of chromium changes the behavior from non-wetting to wetting, defined here as a contact angle below 90\u00b0, and wettability improves as the chromium content increases from 0.5 to 2.0 at.%. The excerpt does not state the exact contact angles for each Cr concentration. Chromium also produces substantial interfacial reactivity: a dense, continuous reaction layer approximately 0.5\u20135 \u03bcm thick forms at the Cu\u2013Cr/graphite interface, and the layer is enriched in chromium and carbon. Thermodynamic calculations indicate that carbide-forming reactions are favorable at 1373 K, with Cr3C2 expected to form preferentially over Cr7C3. The dense reaction layer largely blocks infiltration of the molten alloy into graphite pores, reducing porosity-related effects on the measured final contact angle. No conclusions about Cu or Cu-alloy wetting/reactivity on stainless steel can be drawn from this excerpt.\n\n\n---\n\n## pqac-00000007\n\nFrom text 'yang2011effectofcr pages 6-6'.\n\nLonglong Yang, Ping Shen, Qiaoli Lin, Feng Qiu, and Qichuan Jiang. Effect of cr on the wetting in cu/graphite system. Applied Surface Science, 257:6276-6281, May 2011. URL: https://doi.org/10.1016/j.apsusc.2011.02.060, doi:10.1016/j.apsusc.2011.02.060. This article has 87 citations and is from a domain leading peer-reviewed journal.\n\nThe excerpt provides qualitative information on molten copper-alloy reactivity and wetting of graphite, but it does not report a numerical wetting/contact angle or discuss stainless-steel surfaces. For the Cu\u2013Cr/graphite system, wettability depends strongly on chromium concentration. Interfacial reaction proceeds through preferential formation of Cr3C2, followed by Cr7C3. Increasing chromium produces more metallic-like Cr7C3 and substantially improves graphite wettability, indicating that reactive carbide formation is central to spreading. The excerpt attributes differences between Cu\u2013Cr/graphite and Cu\u2013Ti/graphite behavior primarily to the activities and chemical interactions of the alloying solute with liquid copper, rather than simply to carbide formation energetics. It also indicates that the cited study concerns high-temperature wetting, with related work on porous graphite by Cu\u2013Ti alloys at 1373 K (approximately 1100\u00b0C), but the supplied passage itself gives no specific temperatures in the 1000\u20131300\u00b0C range, no contact-angle values, and no data for pure molten copper or copper alloys on stainless steel. Consequently, this passage supports a qualitative conclusion that chromium enhances reactive wetting of graphite through carbide-layer formation, while providing insufficient evidence to quantify wetting angles or assess stainless-steel reactivity.\n\n\nArtifact IDs that may be injected into the answer: []\n\nContext IDs that may be cited: [pqac-00000000, pqac-00000001, pqac-00000002, pqac-00000003, pqac-00000004, pqac-00000005, pqac-00000006, pqac-00000007]\n\nStatus: Paper Count=25 | Relevant Papers=3 | Clinical Trial Count=0 | Relevant Clinical Trials=0 | Current Evidence=8 | Current Cost=$0.0121 | Disease-Target Evidence=0",
        "name": "gather_evidence",
        "tool_call_id": "toolu_01TTnWa7ABfQ5ChHb2S2i1ed",
        "info": {
         "start_ts": 44379.576534582,
         "end_ts": 44393.023280929
        }
       },
       {
        "role": "tool",
