Repository: vertical-cloud-lab/digital-alloy-lab

# A lab-built collection cup for the rePowder atomizer (#269)

On Nov 13 2026 a C63000 bronze run made shot instead of powder. The shot piled up on the stock cup's splash
plate and butterfly valve, just under its seals: it burned the EPDM valve seat and cracked the borosilicate tube
(`atomizer-runs/2026-11-13/` on the analysis branches). AMAZEMET can't give a date for a replacement, so this
folder designs one the lab can make in days to weeks.

**Recommendation: option B, a 316L cup in two welded parts joined by a 3 in sanitary tri-clamp.**
- **The upper part** is a KF-50 stub, a catalogue 3×2 in reducer and a 3 in ferrule. It stays on the cone's KF-50

File: atomizer-collection-cup/edison/literature_high_design_review_trajectory.json (part 30 of 48)
{
      "raw_answer": "# Design Review: Powder Collection Container for AMAZEMET rePOWDER Ultrasonic Atomizer\n\n## 1. Materials\n\n### 1.1 Body and Liner: 304 vs 316L Stainless Steel\n\nBoth 304 and 316L are acceptable for this duty. The key distinction is that 316L offers superior resistance to pitting corrosion in chloride-bearing or acidic environments and marginally better high-temperature oxidation resistance; however, the container operates in dry argon, so the corrosion advantage is secondary. The more practical concern is **galling**: austenitic stainless steels are notoriously gall-prone when sliding against themselves. A sacrificial liner of 304 or 316L sliding inside a 316L tube will gall if forced or misaligned. Applying a thin anti-seize compound (nickel-based, not MoS\u2082 which could contaminate powder) to the liner OD, or using dissimilar hardness (e.g., a 304 liner in a 316L tube, or vice versa), mitigates this. For the body and liner, **316L is preferred** purely for standardization with the existing vacuum hardware, but 304 would function equivalently.\n\n### 1.2 Catch Puck Material: Copper vs Graphite\n\n**Copper puck.** Pure copper is strongly non-wetting on graphite at relevant temperatures (contact angle \u2248146\u2013152\u00b0 at 1100\u20131300 \u00b0C), confirming that the Cu/carbon system is essentially inert (pqac-00000001, pqac-00000003). By extension, molten C63000 (which is predominantly copper with ~10% Al, ~5% Ni, ~3% Fe) will also exhibit relatively poor wetting on a pure copper substrate; there is no strong thermodynamic driving force for interfacial reaction since the shot and puck share a Cu-rich base. Solidified bronze shot will likely separate from a copper puck without excessive sticking, though some mechanical interlocking may occur as shot piles up in crevices. Copper's high thermal conductivity (\u2248390 W/(m\u00b7K)) rapidly spreads heat from the contact zone, reducing peak surface temperature. A copper puck therefore simultaneously acts as a **thermal buffer** and a **non-sticking surface**. The contamination concern is minimal: copper is already the base metal in C63000 powder, and trace Cu pickup from a puck is inconsequential for bronze powder. For aluminium alloy runs, however, copper contamination would be unacceptable unless the puck is changed to stainless steel or graphite.\n\n**Graphite puck or liner.** Pure copper is non-wetting on graphite (contact angle ~152\u00b0 at 1300 \u00b0C) (pqac-00000001), which suggests easy release. However, C63000 contains Cr-reactive elements (the nominal 3% Fe plus trace Mn) that may promote mild interfacial reaction with graphite over repeated exposures, as demonstrated by the Cu\u2013Cr/graphite wetting studies showing that even 0.5 at.% Cr reduces the contact angle from ~146\u00b0 to ~73\u00b0 at 1100 \u00b0C (pqac-00000003). Furthermore, graphite introduces potential carbon contamination of the powder and generates fine particulate. Graphite is therefore **not recommended** for the catch puck in a system producing powder for additive manufacturing, unless it is used only for copper-alloy runs where carbon pickup is acceptable and aluminium alloy runs use a separate puck.\n\n**Recommendation for the catch puck:** Use OFHC copper for bronze (C63000) runs and 316L stainless for aluminium alloy runs. Both should be treated as sacrificial consumables.\n\n### 1.3 Fused Quartz vs Borosilicate 3.3\n\nFused quartz (fused silica) has a CTE of approximately 0.55 \u00d7 10\u207b\u2076/K, roughly 6\u00d7 lower than Schott Borosilicate 3.3 at \u22483.25 \u00d7 10\u207b\u2076/K. The thermal shock resistance parameter R (proportional to tensile strength / (E \u00d7 \u03b1)) is correspondingly much larger for fused quartz. In rapid-heating experiments, fused silica withstood an energy threshold roughly 2.3\u00d7 higher than borosilicate glass before cracking, with a surface temperature threshold of approximately 2700 \u00b0C for fused silica versus approximately 870 \u00b0C for borosilicate glass under identical discharge conditions (pqac-00000031, pqac-00000032). In practical terms, fused quartz will survive moderate thermal shock from nearby hot metal far better than borosilicate.\n\nHowever, **neither glass is appropriate as the primary pressure boundary** when unatomized shot at ~1000 \u00b0C may impact it directly. Even fused quartz will crack on direct localized contact with 1\u20133 mm bronze shot, particularly at the rim where the glass meets the steel clamping plate and stress concentrations exist. The original borosilicate tube cracked at its top rim precisely because of this geometry. A cracked glass tube under +150 mbar gauge argon creates a fragmentation hazard.\n\n**Cost:** Fused quartz tubes of ~100 mm bore are typically 3\u20135\u00d7 the price of equivalent borosilicate, and lead times from specialty suppliers (e.g., Heraeus, Momentive) may be 2\u20136 weeks.\n\n**Conclusion:** A metal body is **clearly better** for this duty. If Design C is pursued, fused quartz with an internal stainless liner covering the glass rim and top seal is the minimum acceptable configuration.\n\n## 2. Seals\n\nThe following table summarizes elastomer temperature limits, vacuum suitability, and outgassing data from the literature:\n\n| Material | Continuous limit (\u00b0C) | Short-excursion limit (\u00b0C) | Vacuum suitability / achievable pressure | Outgassing | Permeation | Notes |\n|---|---:|---:|---|---|---|---|\n| EPDM | 150 (peroxide-cured; sulfur-cured typically 130) | 175 (peroxide-cured) | Usable at 10 mbar, but not preferred where low permeation, low outgassing, or heat resistance is critical | Not quantified in cited source | Moderate; compound-dependent | Original seat material; inadequate protection from hot metal. Limits apply only with compatible media. (pqac-00000008) |\n| FKM (Viton) | 200 | 230 | Good vacuum choice; elastomer-sealed KF assemblies are commonly practical to about 10\u207b\u2074\u201310\u207b\u2076 Torr, subject to cleanliness and joint quality | 152 \u00d7 10\u207b\u2078 mbar\u00b7L\u00b7s\u207b\u00b9\u00b7cm\u207b\u00b2 after 1 h; baking at 150\u2013200 \u00b0C can reduce outgassing substantially | Low relative to EPDM and VMQ | Best conventional elastomer here, but design below 150 \u00b0C for margin; cited literature also reports longer-life exposure above 200 \u00b0C only as time-limited aging, not normal service. (pqac-00000008, pqac-00000009, pqac-00000026) |\n| VMQ silicone | 250 stated stability limit | Not separately specified | Marginal as the vacuum-envelope seal despite broad temperature range | Not quantified in cited source | High; may prevent reliable gas-tight sealing | Heat-resistant but inferior to FKM for retaining low oxygen in this application. (pqac-00000012) |\n| FFKM (e.g., Kalrez) | 240 | 325 | Excellent elastomer option for vacuum and heat, subject to the selected compound and manufacturer rating | Not quantified in cited source | Generally low; grade-dependent | Highest-temperature elastomer listed, but expensive and still must not be exposed directly to radiation or molten metal. (pqac-00000008) |\n| PTFE | \u2248300 | Not separately specified | Low outgassing, but unsuitable as an unsupported O-ring-style vacuum envelope because cold flow and high permeability require controlled gasket loading or spring energization | 40 \u00d7 10\u207b\u2078 mbar\u00b7L\u00b7s\u207b\u00b9\u00b7cm\u207b\u00b2 after 1 h; 20 \u00d7 10\u207b\u2078 after 4 h | High | Begins decomposing above \u2248420 \u00b0C and can emit highly toxic products; use a formed gasket or spring-energized design, not an improvised KF O-ring substitute. (pqac-00000012) |\n| Metal KF seal (Al or Cu) | 200 cited KF bake capability | Not specified | Special metal-sealed KF hardware can extend service to approximately 10\u207b\u2079 mbar | Negligible compared with polymers | Essentially impermeable | Requires the matching metal centring seal, compatible flange finish, and special high-load clamp; not a drop-in replacement for a standard elastomer centring ring and unnecessary for a 10 mbar process unless heat isolation cannot be achieved. (pqac-00000028) |\n\n\n*Table: Temperature, vacuum, outgassing, and permeation comparison for candidate collector seals. Ratings are compound- and geometry-dependent; direct manufacturer qualification remains necessary.*\n\n### 2.1 Seal Selection for This Application\n\nThe original EPDM seal burned because its continuous rating (150 \u00b0C) was exceeded within seconds as hot bronze piled against it (pqac-00000008). **FKM (Viton)** is the preferred replacement for the ISO-KF centring ring O-ring: it offers a continuous rating of 200 \u00b0C and short excursions to 230 \u00b0C, combined with good vacuum compatibility and low outgassing (152 \u00d7 10\u207b\u2078 mbar\u00b7L\u00b7s\u207b\u00b9\u00b7cm\u207b\u00b2 after 1 hour in vacuum, reducible to ~10\u207b\u00b9\u2070 Torr\u00b7L\u00b7s\u207b\u00b9\u00b7cm\u207b\u00b2 with bakeout) (pqac-00000009). FFKM (Kalrez-type) would provide the highest margin (continuous 240 \u00b0C, excursion 325 \u00b0C) but at approximately 10\u201320\u00d7 the cost (pqac-00000008).\n\n**VMQ silicone** is not recommended despite its broad temperature range, because its high gas permeability undermines oxygen exclusion at 10 mbar vacuum service (pqac-00000012). **PTFE** as a gasket material has low outgassing (40 \u00d7 10\u207b\u2078 mbar\u00b7L\u00b7s\u207b\u00b9\u00b7cm\u207b\u00b2 after 1 hour) and can tolerate ~300 \u00b0C, but cold-flows under compression and has high helium permeability, making it unsuitable as a standard KF O-ring substitute without a spring-energized carrier (pqac-00000012).\n\n### 2.2 Metal Seals\n\nAluminium or copper metal KF centring rings with special high-load clamps can achieve leak rates of ~10\u207b\u2079 mbar and tolerate baking to 200 \u00b0C (pqac-00000028). These are practical for this application if the O-ring temperature cannot be guaranteed below FKM limits, but they require the specific matching clamp and careful flange surface finish. A spring-energized PTFE seal (e.g., from Bal Seal or Saint-Gobain) in a custom groove is another option for temperatures up to 260 \u00b0C, but adds machining complexity.\n\n### 2.3 How Far Must the O-ring Be from a Hot Pile?\n\nThe O-ring temperature depends on the thermal resistance between the hot metal pile and the seal groove. A stainless liner sleeve overlapping the O-ring zone by \u226530 mm, with a radial gap of 0.5\u20131 mm to the tube wall, creates a poor thermal conductor (argon in the gap has k \u2248 0.018 W/(m\u00b7K)). The critical requirement is that **no hot metal contacts the tube wall within 50 mm of the seal**. The liner's primary function is not insulation per se but **preventing direct contact** between hot splatter and the O-ring or the tube wall near it. A stainless centring ring between two flanges has negligible thermal mass (~20 g of steel) and provides almost no additional thermal protection; its purpose is mechanical centering.\n\n## 3. Heat\n\n### 3.1 Thermal Analysis\n\nThe following screening calculation determines whether the proposed thermal masses are adequate. It uses an adiabatic energy balance (worst case, no heat loss to surroundings):\n\n| Type | Configuration or input | Estimated value / result | Interpretation |\n|---|---|---:|---|\n| Input estimate | Bronze mass, $m_b$ | 0.816 kg | Failed-run charge |\n| Input estimate | Bronze initial temperature, $T_b$ | 1000 \u00b0C | Assumed uniform temperature; reported C63000 solidus/liquidus are approximately 1043/1060 \u00b0C, so latent heat should be included only for the fraction actually liquid (pqac-00000039) |\n| Input estimate | Initial container temperature, $T_a$ | 25 \u00b0C | Ambient start |\n| Input estimate | C63000 mean specific heat, $c_{p,b}$ | 420 J\u00b7kg\u207b\u00b9\u00b7K\u207b\u00b9 | Approximate Cu\u2013Al\u2013Ni bronze value |\n| Input estimate | 316L mean specific heat, $c_{p,SS}$ | 500 J\u00b7kg\u207b\u00b9\u00b7K\u207b\u00b9 | Temperature-averaged screening value |\n| Input estimate | Copper mean specific heat, $c_{p,Cu}$ | 385 J\u00b7kg\u207b\u00b9\u00b7K\u207b\u00b9 | Temperature-averaged screening value |\n| Input estimate | Bronze latent heat, $L_b$ | 205 kJ\u00b7kg\u207b\u00b9 | Conservative Cu-alloy estimate applied to the entire charge; overestimates heat if only part was liquid |\n| Calculation | Energy balance | $T_{eq}=\\dfrac{m_bc_{p,b}T_b+m_bL_b+\\sum m_ic_{p,i}T_a}{m_bc_{p,b}+\\sum m_ic_{p,i}}$ | Adiabatic lumped-capacitance upper-bound estimate |\n| Scenario estimate | 1 kg 316L vessel only | **620 \u00b0C** | Exceeds EPDM, FKM, VMQ and FFKM ratings; calculated result differs from the proposed 510 \u00b0C because the stated inputs yield 620 \u00b0C (pqac-00000008, pqac-00000012) |\n| Scenario estimate | 1 kg 316L vessel + 0.5 kg copper puck | **509 \u00b0C** | Exceeds all listed elastomer service/excursion ratings (pqac-00000008, pqac-00000012) |\n| Scenario estimate | 1 kg 316L vessel + 1 kg copper puck | **434 \u00b0C** | Exceeds even the cited 325 \u00b0C FFKM short-excursion rating (pqac-00000008) |\n| Scenario estimate | 3 kg 316L vessel only | **297 \u00b0C** | Above FKM continuous/short-excursion ratings but below the cited 325 \u00b0C FFKM excursion rating (pqac-00000008) |\n| Scenario estimate | 3 kg 316L vessel + 1 kg copper puck | **250 \u00b0C** | Above ordinary FKM continuous and 230 \u00b0C short-excursion ratings; near FFKM continuous capability (pqac-00000008) |\n| Sensitivity estimate | Same five scenarios with **no latent heat** | **421, 348, 287, 206, 180 \u00b0C**, respectively | Lower bound appropriate if the shot is already completely solid at 1000 \u00b0C |\n| Limitation | Heat loss omitted | Actual bulk equilibrium temperatures will be lower | Radiation, conduction into the water-cooled cone and argon convection remove heat; early local contact temperatures can nevertheless be much higher than the bulk equilibrium |\n| Design implication | O-ring temperature | Not equal to $T_{eq}$ | Must be established from measured flange temperature and transient conduction; distance, thin-wall thermal breaks, liner overlap, air/argon gaps and preventing direct metal contact matter more than a centring ring\u2019s small thermal mass |\n\n\n*Table: Adiabatic estimates for an 816 g C63000 dump show that the numerical temperatures implied by the stated inputs are higher than the initially proposed values. The table also separates the conservative full-latent-heat case from a no-latent-heat lower bound.*\n\nThe Python code used for these calculations is:\n\n```python\n# Adiabatic, lumped-capacitance screening calculation.\n# C63000 is reported to have solidus/liquidus temperatures of about\n# 1043/1060 \u00b0C; therefore, applying latent heat to all material at an\n# assumed 1000 \u00b0C is deliberately conservative. (pqac-00000039)\n\nm_bronze = 0.816       # kg [estimate]\nT_bronze = 1000.0      # \u00b0C [estimate]\nT_ambient = 25.0       # \u00b0C [estimate]\n\ncp_bronze = 420.0      # J/(kg\u00b7K), Cu-Al-Ni bronze estimate\nlatent_bronze = 205000 # J/kg, conservative Cu-alloy estimate\ncp_ss316l = 500.0      # J/(kg\u00b7K), temperature-averaged estimate\ncp_copper = 385.0      # J/(kg\u00b7K), temperature-averaged estimate\n\nscenarios = {\n    \"1 kg 316L only\":             {\"ss316l\": 1.0, \"copper\": 0.0},\n    \"1 kg 316L + 0.5 kg Cu\":      {\"ss316l\": 1.0, \"copper\": 0.5},\n    \"1 kg 316L + 1 kg Cu\":        {\"ss316l\": 1.0, \"copper\": 1.0},\n    \"3 kg 316L only\":             {\"ss316l\": 3.0, \"copper\": 0.0},\n    \"3 kg 316L + 1 kg Cu\":        {\"ss316l\": 3.0, \"copper\": 1.0},\n}\n\n\ndef equilibrium_temperature(m_ss, m_cu, include_latent):\n    \"\"\"Return adiabatic equilibrium temperature in \u00b0C.\"\"\"\n    receiver_heat_capacity = m_ss * cp_ss316l + m_cu * cp_copper\n    numerator = (\n        m_bronze * cp_bronze * T_bronze\n        + receiver_heat_capacity * T_ambient\n    )\n    if include_latent:\n        numerator += m_bronze * latent_bronze\n\n    denominator = m_bronze * cp_bronze + receiver_heat_capacity\n    return numerator / denominator\n\n\nprint(f\"{'Configuration':<30} {'Full latent heat':>18} {'No latent heat':>18}\")\nprint(\"-\" * 70)\n\nfor name, masses in scenarios.items():\n    with_latent = equilibrium_temperature(\n        masses[\"ss316l\"], masses[\"copper\"], include_latent=True\n    )\n    without_latent = equilibrium_temperature(\n        masses[\"ss316l\"], masses[\"copper\"], include_latent=False\n    )\n    print(f\"{name:<30} {with_latent:>15.1f} \u00b0C {without_latent:>15.1f} \u00b0C\")\n\n# Expected approximate output:\n# 1 kg 316L only                    620.0 \u00b0C           421.0 \u00b0C\n# 1 kg 316L + 0.5 kg Cu             508.8 \u00b0C           347.7 \u00b0C\n# 1 kg 316L + 1 kg Cu               433.7 \u00b0C           287.1 \u00b0C\n# 3 kg 316L only                    296.8 \u00b0C           206.1 \u00b0C\n# 3 kg 316L + 1 kg Cu               249.5 \u00b0C           179.6 \u00b0C\n#\n# These are estimated bulk upper/lower bounds, not seal temperatures.\n# Radiation, conduction into the water-cooled cone, and argon convection\n# are omitted, while local metal-contact temperatures may initially be\n# much higher than the calculated bulk equilibrium temperature.\n```\n\n\n*Code_block: Python calculates adiabatic equilibrium temperatures for five stainless-container and copper-puck configurations, both with a conservative full latent-heat allowance and without latent heat.*\n\n### 3.2 Key Findings\n\nAn 816 g dump of C63000 at ~1000 \u00b0C into a 1 kg 316L container alone produces an adiabatic equilibrium temperature of approximately **420\u2013620 \u00b0C** (depending on latent heat assumptions), far exceeding all elastomer ratings (pqac-00000039, pqac-00000008). Even with a 1 kg copper puck added, the equilibrium remains at **290\u2013430 \u00b0C**. Only a **3 kg 316L vessel plus a 1 kg copper puck** brings the adiabatic equilibrium near ~180\u2013250 \u00b0C, which is within the FKM/FFKM excursion range.\n\nIn practice, the actual container temperatures will be lower than these adiabatic values because the container is coupled to a water-cooled stainless cone via the hanging clamp, and argon at +150 mbar provides some convective cooling. Nevertheless, the O-ring is at the **top** of the container\u2014closest to the cone and farthest from the pile\u2014which is favorable. The sacrificial liner further delays and attenuates heat transfer to the flange zone.\n\n### 3.3 Recommendations for Thermal Protection\n\n1. **Minimum thermal mass:** \u22652 kg of stainless steel in the container body, plus a \u22650.5 kg copper catch puck at the bottom.\n2. **Liner:** 304 or 316L tube, wall thickness \u22651 mm, overlapping the top KF flange O-ring zone by \u226530 mm, with a clearance gap of 0.5\u20131 mm. Length should cover at least the top 60% of the bore.\n3. **Thermocouple alarm:** Type K on the outside of the top flange; alarm set at 150 \u00b0C (conservative for FKM). If the flange reaches 150 \u00b0C, abort and do not open the system until cooled.\n4. **Cooling:** The water-cooled cone already provides significant conductive cooling to the container through the clamp. No water jacket on the container itself is needed for the current charge sizes (\u22641.1 kg), provided the thermal mass and liner are adequate. An argon purge flowing downward past the container (already present as overpressure gas) helps.\n\n## 4. Valve\n\n### 4.1 Is a Valve Needed?\n\nFor aluminium and copper alloy powders emptied in air within an hour, the primary concern is oxygen pickup during transfer. Fresh aluminium powder below ~45 \u00b5m is a deflagration hazard in air, but the d50 \u2248 100 \u00b5m target reduces this risk. C63000 powder is not pyrophoric. An isolation valve provides two benefits: (a) allows the container to be removed and capped without breaking the chamber atmosphere, and (b) limits air exposure of the powder. However, neither benefit is critical for the described operation where the chamber is vented to air for powder removal anyway.\n\n**Recommendation:** A valve is desirable but not essential. The simplest approach for Design A is **no valve during operation**; instead, cap the top of the removed container with a KF blank and clamp immediately after detachment. If a valve is added, a **full-port ball valve** (bore \u226540 mm) with PTFE seats is preferred: when fully open, the ball cavity is swept clear of the flow path, so the PTFE seats are shielded behind the ball and do not contact falling hot metal.\n\n### 4.2 What Commercial Systems Use\n\nIn HPGA gas atomization at Ames Laboratory and commercial VIGA/EIGA units, the standard architecture is a tall spray chamber (typically 1\u20133 m) followed by a cyclone separator feeding into a **valved powder can** (pqac-00000036, pqac-00000037). Powder solidifies in flight before reaching the collection system. Protection from unatomized melt relies on atomization geometry and the long flight path, not on hardened container components. In the AMAZEMET rePOWDER system, the powder falls through a cooling cone and into a collection container below; unatomized material is separated after the run by sieving through a 200 \u00b5m mesh (pqac-00000042). The manufacturer's protective \"shields\" that fit in the cone serve as splash guards to prevent large droplets or shot from reaching the container directly.\n\n### 4.3 Valve Types\n\nA butterfly or flap valve (as in the original design) places its seat directly in the flow path, exposing the elastomer seal to hot metal. A **knife gate valve** protects its seats behind the gate when open but may trap powder. A **full-port ball valve** is the best option: the bore is unobstructed when open, and the seats are behind the ball. For DN40\u201350 KF/tri-clamp integration, a 1.5\" or 2\" full-port 316L ball valve with PTFE seats is a catalogue item. Install it at the **bottom** of the container, below the puck, so that it only encounters cooled powder during emptying.\n\n## 5. Sealing and Leaks\n\n### 5.1 ISO-KF vs Sanitary Tri-Clamp\n\nISO-KF (Klein Flange) joints with elastomer centring rings are rated for approximately 1000 to 10\u207b\u2074 mbar (10\u207b\u2076 Torr), which is more than adequate for the 10 mbar vacuum and +150 mbar gauge operating envelope (pqac-00000026, pqac-00000028). KF joints are sexless, quick-release, and tolerate frequent disassembly\u2014ideal for a container removed after each run.\n\nSanitary tri-clamp gaskets (PTFE or silicone) are designed for hygienic process piping and rated to ~10 bar gauge; they are not specifically designed for vacuum service, though they can be made to work at 10 mbar with appropriate gasket selection. Their clamping force is set by a single-bolt clamp and may be more variable than a KF wing-nut clamp. KF is the preferred standard for this vacuum/pressure cycling duty.\n\n### 5.2 Seal Behavior After Heating\n\nFKM O-rings that have been heated above ~200 \u00b0C will develop compression set and may harden over time, losing their elastic recovery (pqac-00000009). After any run where the thermocouple alarm activates, the KF centring ring should be **replaced**. The centring ring retainer itself (stainless steel) is unaffected.\n\nMetallic KF seals (aluminium centring rings) are single-use by design and unaffected by temperatures up to 200 \u00b0C, but they require special clamps with higher bolt loads (pqac-00000028).\n\n### 5.3 Leak Testing\n\nBefore trusting an O\u2082 reading after evacuation and backfill, the system should be tested by one or more of the following methods:\n\n1. **Rate-of-rise test:** Evacuate to 10 mbar, isolate the pump, monitor pressure increase for 10\u201330 minutes. A real leak produces a linear pressure rise; outgassing produces a curve that flattens with time (pqac-00000023, pqac-00000025). Acceptance criterion: rate of rise < 0.1 mbar/min for the stated system volume (estimate ~5\u201310 L total).\n\n2. **Soap/leak-detect spray at overpressure:** Pressurize to +150 mbar gauge with argon, spray Snoop or equivalent at all joints. Bubbles indicate a leak. This is the fastest field check.\n\n3. **Helium mass-spectrometer leak detection:** The most sensitive method, capable of detecting leaks down to ~5 \u00d7 10\u207b\u00b9\u00b2 mbar\u00b7L/s (pqac-00000022). Evacuate the system and connect to a helium leak detector; spray helium locally around each joint. This is recommended for the initial build qualification.\n\n## 6. Design Ranking and Recommendations\n\nThe following table ranks the three proposed designs across all critical criteria:\n\n| Criterion | Design A \u2014 All-metal catalogue KF parts | Design B \u2014 Welded 316L vessel | Design C \u2014 Glass rebuild with fused quartz |\n|---|---|---|---|\n| Build time | **Days** if catalogue KF parts are stocked | **~1\u20132 weeks**; requires turning, fabrication, TIG welding, cleaning, and leak testing | **Days** if the correct quartz tube is available; otherwise potentially weeks |\n| Seal protection from heat | Liner and catch puck reduce direct exposure, but the top KF O-ring remains vulnerable during a full hot-metal dump | Welded bottom eliminates the hottest seal; only the top KF O-ring requires protection | Multiple vulnerable seals at the top, bottom, glass interfaces, and valve |\n| Glass/fragility risk | None | None | Fused quartz tolerates thermal shock substantially better than borosilicate, but local contact with hot shot can still crack it and create sharp fragments inside a pressurized vessel (pqac-00000031, pqac-00000032) |\n| Contamination | Low with clean 316L; a copper puck is compositionally intrusive if abraded, while graphite may add carbon. Pure copper is strongly non-wetting on graphite, although alloying elements can promote reactive wetting (pqac-00000001, pqac-00000003) | Low with clean 316L construction and a replaceable stainless liner | Low while intact and fully lined; cracked quartz creates silica-fragment contamination |\n| Valve | Simplest arrangement is no process valve: use a bottom blank during operation and cap the top after removal. A full-port ball valve is possible only if its seats and cavity are protected | Welded bottom implies top-access emptying unless a protected side or top isolation valve is added | Existing flap valve retains the EPDM seat that failed during the incident |\n| Leak integrity | Standard KF centring-ring joints are appropriate for frequently opened vacuum systems and readily exceed the required 10 mbar vacuum; every added bottom joint remains another heated leak path (pqac-00000026, pqac-00000028) | Best configuration: welded bottom removes one demountable joint, leaving one top KF seal | Most potential leak paths: glass seals, valve seat/body, tie-rod compression assembly, and flange |\n| Thermal mass | Limited by the catalogue nipple, likely **~1 kg estimate**; a puck adds heat capacity but does not by itself guarantee safe O-ring temperature | Can deliberately provide **\u22653 kg estimate** of stainless thermal mass, a thick welded floor, and greater seal-to-pile spacing | Glass has low thermal conductivity and is not a useful heat spreader; local gradients drive thermal stress |\n| Overall risk rank | **MEDIUM\u2013LOW:** fastest practical solution, but thermal margin and bottom-seal exposure require validation | **LOW:** strongest containment, no glass, and one fewer seal; best opportunity for spacing, mass, and a retained liner | **HIGH:** brittle pressure boundary, multiple seals, and recurrence potential for seal decomposition or smoke |\n| Recommendation | **Preferred interim build.** Add temperature alarms, a long overlapping liner, a catch puck, shields, and conservative abort limits | **Preferred long-term design.** Retain the sacrificial liner and top-seal thermal break; pressure- and leak-test the completed weldment | **Not recommended** for routine service unless fused quartz, FKM or FFKM seals, a full-rim stainless liner, and effective splash shields are all used |\n\n\n*Table: Comparison of construction time, thermal and sealing risks, contamination, leak integrity, and overall suitability of Designs A, B, and C. Design B is the preferred permanent solution, while Design A is the most practical interim build.*\n\n### 6.1 Recommended Approach\n\n**Immediate (days):** Build Design A. Order a DN50 316L KF full nipple (\u2265200 mm long), a KF blank flange with FKM centring ring for the bottom, and standard KF clamps. Machine a 304 or 316L liner tube (OD \u2248 47 mm, wall 1 mm, length \u2248 150 mm) with a shoulder or flare at the top to locate on the flange face. Place an OFHC copper catch puck (~0.5\u20131 kg, turned to fit the bore) at the bottom. Install the manufacturer's shields in the cooling cone. Clamp Type K thermocouples at the top flange and mid-body. Set alarm at 150 \u00b0C.\n\n**Changes to Design A as proposed:**\n- The proposed 200\u2013250 mm long nipple is acceptable, but the **bore is narrow** (48 mm nominal for DN50 KF). Confirm that the splash plate and liner do not reduce the effective opening below ~40 mm, which could cause shot pile-up at the entrance\u2014recreating the failure mode.\n- A **stainless centring ring** at the bottom KF joint adds negligible thermal protection; instead, ensure the copper puck covers the bottom seal zone with \u226510 mm clearance above the bottom O-ring plane.\n- If a valve is desired, place it below the bottom blank after the system cools, not in the hot path.\n\n**Medium-term (1\u20133 weeks):** Build Design B. Have a 316L tube (ID \u2248 63\u201376 mm, wall \u2248 3 mm, length \u2248 200 mm) with a TIG-welded bottom plate (\u224810 mm thick) and a KF weld stub at the top. The larger bore reduces the choking risk. Machine an internal shoulder for the sacrificial liner. Pressure-test to 1.5 bar (1.5\u00d7 the relief valve setting of 0.8 bar gauge) and helium leak-test the weld. This is the superior permanent solution: one fewer seal, no glass, greater thermal mass (~3 kg of steel), and a wider bore.\n\n**Design C is not recommended** in its current form. The combination of a brittle pressure boundary, an EPDM valve seat, multiple elastomer seals, and the demonstrated failure mode makes it the highest-risk option. If pursued, substitute fused quartz for the borosilicate tube, replace all EPDM with FKM or FFKM, install a full-length stainless liner covering the glass rim, and always fit the manufacturer's shields.\n\n### 6.2 Critical Operating Procedure Changes\n\nRegardless of container design:\n1. **Always install the manufacturer's protective shields in the cooling cone.** The failed run omitted them, allowing the entire charge to bypass the splash protection.\n2. **Verify the splash plate orientation** before every run.\n3. **Set a maximum charge mass for C63000** that is thermally safe for the container: for a 1 kg 316L container with a 0.5 kg Cu puck (Design A), limit the charge to ~400 g until thermocouple data confirm acceptable flange temperatures.\n4. **Never operate with a glass container that lacks an internal stainless liner** covering the glass rim.\n5. **Inspect and replace FKM O-rings** after any run where the top-flange thermocouple exceeds 150 \u00b0C.",
      "answer_reasoning": null,
      "has_successful_answer": true,
      "context": "",
      "contexts": [
       {
        "id": "pqac-00000005",
        "context": "The excerpt concerns molten copper and copper alloys on carbon substrates, including vitreous carbon and HX30 graphite, at approximately 1100\u20131150\u00b0C; it does not provide direct wetting-angle or reactivity measurements for stainless-steel surfaces, nor does it report a single numerical contact angle for pure copper on graphite. The authors state that the HX30 graphite results show no significant displacement from the vitreous-carbon data, suggesting comparable wetting behavior in their experiments. Copper-alloy wetting is interpreted through formation of reaction-product carbides and the energies of carbide/metal and carbon interfaces. Alloying can therefore substantially change both wetting and chemical reactivity: chromium promotes wetting because the inferred carbon/copper-chromium interfacial energy is below carbon\u2019s surface energy, whereas tungsten is predicted not to promote wetting because the corresponding interfacial energy is larger. The table gives copper/carbide contact angles at about 1150\u00b0C ranging from 14\u00b0 for WC and 46.5\u00b0 for Cr3C2 to 132\u00b0 for HfC and 126\u00b0 for ZrC, but these are carbide surfaces rather than graphite or stainless steel. The excerpt also emphasizes that contact angles alone are not direct measures of interfacial energies.",
        "question": "What is the wetting angle and reactivity of molten copper and copper alloys on graphite and stainless steel surfaces at temperatures around 1000-1300\u00b0C?",
        "text": {
         "embedding": null,
         "text": "",
         "name": "mortimer1970thewettingof pages 6-7",
         "media": [],
         "doc": {
          "embedding": null,
          "docname": "mortimer1970thewettingof",
          "dockey": "4f0e25b6b855b4b3",
          "citation": "D. A. Mortimer and M. Nicholas. The wetting of carbon by copper and copper alloys. Journal of Materials Science, 5:149-155, Feb 1970. URL: https://doi.org/10.1007/bf00554633, doi:10.1007/bf00554633.",
          "content_hash": null,
          "fields_to_overwrite_from_metadata": [
           "citation",
           "content_hash",
           "doc_id",
           "dockey",
           "docname",
           "key"
          ],
          "key": "mortimer1970thewettingof",
          "bibtex": "@article{mortimer1970thewettingof,\n    author = \"Mortimer, D. A. and Nicholas, M.\",\n    title = \"The wetting of carbon by copper and copper alloys\",\n    year = \"1970\",\n    journal = \"Journal of Materials Science\",\n    volume = \"5\",\n    pages = \"149-155\",\n    month = \"Feb\",\n    doi = \"10.1007/bf00554633\",\n    url = \"https://doi.org/10.1007/bf00554633\",\n    publisher = \"Springer Science and Business Media LLC\",\n    issue = \"2\",\n    issn = \"0022-2461\"\n}\n",
          "authors": [
           "D. A. Mortimer",
           "M. Nicholas"
          ],
          "publication_date": "1970-02-01T00:00:00Z",
          "year": 1970,
          "volume": "5",
          "issue": "2",
          "issn": "0022-2461",
          "pages": "149-155",
          "journal": "Journal of Materials Science",
          "publisher": "Springer Science and Business Media LLC",
          "url": "https://doi.org/10.1007/bf00554633",
          "title": "The wetting of carbon by copper and copper alloys",
          "citation_count": 245,
          "bibtex_type": "article",
          "source_quality": 1,
          "is_retracted": null,
          "doi": "10.1007/bf00554633",
          "doi_url": "https://doi.org/10.1007/bf00554633",
          "doc_id": "4f0e25b6b855b4b3",
          "file_location": null,
          "license": null,
          "pdf_url": "https://link.springer.com/article/10.1007/BF00554633",
          "other": {
           "client_source": [
            "paper_search",
            "crossref",
            "semantic_scholar",
            "crossref",
            "semantic_scholar"
           ],
           "bibtex_source": [
            "self_generated",
            [
             "self_generated"
            ],
            [
             "self_generated"
            ],
            "self_generated",
            "self_generated",
            [
             "self_generated"
            ],
            [
             "self_generated"
            ],
            "self_generated"
           ]
          },
          "formatted_citation": "D. A. Mortimer and M. Nicholas. The wetting of carbon by copper and copper alloys. Journal of Materials Science, 5:149-155, Feb 1970. URL: https://doi.org/10.1007/bf00554633, doi:10.1007/bf00554633. This article has 245 citations and is from a peer-reviewed journal."
         },
         "chunk_id": "9cddbaeb-ad02-45c9-bd07-57a25188a881"
        },
        "score": 7,
        "snippets": [
         "there does not seem to be any significant displacement of the HX30 graphite data from the vitreous carbon data",
         "The experimental results for the wetting of carbon by copper alloys, therefore, can be interpreted in terms of the physical properties of the reaction product carbides",
         "The essential condition for any alloying addition, X, to promote the wetting of carbon by an inert metal, M, is that the interfacial energy between M and XC should be less than the surface energy of carbon.",
         "Copper wets WC better than Cr3C2",
         "if the model described in this paper is valid, the interfacial energy between carbon and copper alloyed with tungsten will be much larger than the surface energy of carbon, and wetting will not occur"
        ],
        "used_images": false
       },
       {
        "id": "pqac-2bf4f6ea",
        "context": "The excerpt does not provide numerical wetting angles for molten copper or copper alloys on graphite or stainless steel at 1000\u20131300\u00b0C, nor does it directly study stainless-steel surfaces. It reports that copper poorly wets covalent-bonded compounds and that infiltration of such materials was impossible under the experimental conditions. Because copper does not form stable binary carbides or borides and has very low carbon solubility, its tendency to react with and wet carbon-containing covalent materials is considered low; this may be qualitatively relevant to graphite, but graphite itself is not tested. The article also emphasizes that contact-angle measurements and infiltration behavior do not always agree, and that instantaneous contact angles under the actual processing atmosphere are more predictive than equilibrium values measured after long holding periods. Consequently, this excerpt cannot establish the requested wetting angles or reactivity for graphite or stainless steel, and additional surface-specific high-temperature wetting studies would be needed.",
        "question": "What is the wetting angle and reactivity of molten copper and copper alloys on graphite and stainless steel surfaces at temperatures around 1000-1300\u00b0C?",
        "text": {
         "embedding": null,
         "text": "",
         "name": "kennedy2000thewettingand pages 3-3",
         "media": [],
         "doc": {
          "embedding": null,
          "docname": "kennedy2000thewettingand",
          "dockey": "8367becbb71b6921",
          "citation": "A. R. Kennedy, J. D. Wood, and B. M. Weager. The wetting and spontaneous infiltration of ceramics by molten copper. Journal of Materials Science, 35:2909-2912, Jun 2000. URL: https://doi.org/10.1023/a:1004714407371, doi:10.1023/a:1004714407371.",
          "content_hash": null,
          "fields_to_overwrite_from_metadata": [
           "citation",
           "content_hash",
           "doc_id",
           "dockey",
           "docname",
           "key"
          ],
          "key": "kennedy2000thewettingand",
          "bibtex": "@article{kennedy2000thewettingand,\n    author = \"Kennedy, A. R. and Wood, J. D. and Weager, B. M.\",\n    title = \"The wetting and spontaneous infiltration of ceramics by molten copper\",\n    year = \"2000\",\n    journal = \"Journal of Materials Science\",\n    volume = \"35\",\n    pages = \"2909-2912\",\n    month = \"Jun\",\n    doi = \"10.1023/a:1004714407371\",\n    url = \"https://doi.org/10.1023/a:1004714407371\",\n    publisher = \"Springer Science and Business Media LLC\",\n    issue = \"12\",\n    issn = \"0022-2461\"\n}\n",
          "authors": [
           "A. R. Kennedy",
           "J. D. Wood",
