Repository: vertical-cloud-lab/digital-alloy-lab

## Results

Equivalent circle (projected-area) diameter, µm. Each 95 % interval is given twice: first from resampling
particles, then from resampling whole fields. Following the literature, the field interval is the honest
one, because the powder segregated by size across the stub.

| Weighting | D10 | D50 | D90 | Span (D90−D10)/D50 |
|---|---|---|---|---|
| Number (q0) | **34.8** (34.5–35.3; 34.4–35.4) | **46.9** (46.6–47.2; 46.1–48.3) | **71.5** (69.5–73.7; 64.6–102.5) | 0.78 |
| Volume (q3, equivalent spheres) | **45.8** (45.1–46.6; 42.1–54.2) | **103.7** (91.8–116.3; 60.3–156.8) | **208.5** (188.6–289.8; 132.4–275.1) | 1.57 |

| Size range | By number | By volume |
|---|---|---|

File: atomizer-runs/2026-10-27-nab-k7m2q9/psd/edison/literature_high_sem_psd_best_practice_trajectory.json (part 32 of 58)
{
 calibrate x and y scale using a traceable stage micrometer or certified reference particles covering the relevant size range. Record certificate, uncertainty, date, SEM settings and measured scale error; verify pixel aspect ratio and stage drift. Certified cross-gratings or reference particles are established calibration routes (kestens2014certificationreportthecertification pages 76-76, kestens2014certificationreportthecertification pages 75-76). |\n| 8 | Segmentation | Segment the BSE channel using flat-field correction, global Otsu thresholding where contrast is uniform or validated local thresholding otherwise, hole filling and removal of scale bars/text. Separate light contacts using distance-transform marker-controlled watershed with documented h-maxima or minimum-peak-distance settings. Use a locally fine-tuned instance model\u2014preferably uncertainty-aware Mask R-CNN\u2014for severe overlap, then measure the retained masks rather than fitted circles. Watershed showed 99.3% precision but only 89.2% recall on dense powder SEM images, while a powder-specific hybrid reached 99.3% precision and 99.5% recall (li2023automaticcharacterizationof pages 9-12, rettenberger2024uncertaintyawareparticlesegmentation pages 3-4). |\n| 9 | Validation and acceptance | Create an independently annotated, stratified validation set containing at least 50 hand-measured particles and preferably 200 or more instances across size classes, stubs, detectors, satellites, irregular particles, touching pairs and severe overlaps. Compare automated and manual equivalent diameters with identity/Bland\u2013Altman plots and report precision, recall, split rate, merge rate and mask IoU/AJI+. Provisional acceptance: absolute mean diameter bias below 2%, median absolute relative error below 5%, precision and recall at least 0.95, and no significant size-dependent bias; otherwise correct and revalidate. Expert disagreement itself can be substantial, so preserve annotation rules and adjudication records (rettenberger2024uncertaintyawareparticlesegmentation pages 5-6, rettenberger2024uncertaintyawareparticlesegmentation pages 3-4). |\n| 10 | Edges, duplicates and occlusion | Prefer an unbiased inclusion frame: include particles intersecting the top and left acceptance lines but exclude those intersecting the bottom and right forbidden lines. If all frame-touching particles are discarded, report that rule and apply Miles\u2013Lantu\u00e9joul weighting, using particle-specific x/y extents when possible; for approximately isotropic extent d, use w = WH/[(W\u2212d)(H\u2212d)]. Remove duplicate particles in overlapping fields by stage coordinates or mask matching. Exclude strongly occluded particles from size and shape unless the hidden contour is validated; report them separately. Border-particle removal avoids partial-visibility bias (yildirim2021bayesianparticleinstance pages 9-11), while overlapping internal tiles can be reconciled by mask merging (yichao2021particleautostatisticsand pages 4-6). |\n| 11 | Size and shape measurements | Use projected-area-equivalent circle diameter dA = 2\u221a(A/\u03c0) as the primary size; also report Feret maximum and minimum. Report circularity C = 4\u03c0A/P\u00b2, aspect ratio = Feret min/Feret max or fitted-ellipse minor/major axis, solidity = A/Aconvex-hull and convexity = Pconvex-hull/P. State the exact convention, thresholding and Crofton or corrected chain-code perimeter estimator; software perimeter differences of 3\u20135% have been observed (charbonneau2025classificationofmetallic pages 4-7, charbonneau2025classificationofmetallic pages 7-10). |\n| 12 | Lower size cutoff | Establish cutoffs by calibrated pixel occupancy and validation. For size, require at least 10 px across and at least about 100 foreground pixels; for perimeter-based morphology, use at least 1,000 pixels where practicable and preferably about 3,000 pixels. ISO-related guidance cited in the literature is approximately 100\u20135,000 pixels per particle (charbonneau2025classificationofmetallic pages 12-14, charbonneau2025classificationofmetallic pages 4-7). Thus at 0.5 \u00b5m/px the provisional size cutoff is 5 \u00b5m, and at 0.2 \u00b5m/px it is 2 \u00b5m; morphology cutoffs will be larger and must be reported separately. |\n| 13 | Number-to-volume conversion | Retain the measured number-weighted Q0 distribution as primary. For an equivalent-sphere Q3 estimate, assign each accepted particle weight wi = dA,i\u00b3 and calculate Q3(d) = \u03a3(dA,i\u00b3\u00b7I[dA,i\u2264d])/\u03a3dA,i\u00b3 in accordance with the ISO 9276-2 moment concept. Bootstrap whole fields or stubs, not isolated particles, and report Q0 and model-derived Q3 separately; the cubic weighting makes Q3 and especially D90 sensitive to rare large particles (grubbs2021comparisonoflaser pages 13-14, grubbs2021comparisonoflaser pages 2-2). |\n| 14 | Satellites and agglomerates | Preserve the original connected mask before watershed and classify parent particles as no satellite, one satellite, multiple satellites, irregular or agglomerated. Use convexity below 0.95 and extent ratio below about 0.95 only as provisional flags, followed by manual audit and locally optimized thresholds. Published thresholds vary with software\u2014for example, convexity 0.95 in Clemex versus 0.90 in ImageJ\u2014because perimeter implementations differ (charbonneau2025classificationofmetallic pages 7-10, charbonneau2025classificationofmetallic pages 2-4). Report particle fraction with satellites, satellite count per parent and, where separable, satellite-to-parent diameter ratio. |\n| 15 | Reporting | Report lot and split provenance; stub preparation; SEM, detector, voltage, working distance and field-selection scheme; calibration and uncertainty; magnification, field size and \u00b5m/px by tier; accepted/rejected counts and n per size class; segmentation software, version and parameters; validation metrics; edge, duplicate, occlusion and lower-cutoff rules; descriptor equations and perimeter estimator; cumulative Q0 and model-derived Q3 curves; D10, D50, D90 and span = (D90\u2212D10)/D50 with field/stub bootstrap 95% confidence intervals; shape histograms; satellite/agglomerate fractions; and representative raw/mask overlays. State explicitly that Q3 assumes equal-density equivalent spheres and compare it separately with ASTM B822 laser diffraction and ASTM B214 sieve results (grubbs2021comparisonoflaser pages 9-10, grubbs2021comparisonoflaser pages 13-14, moroni2020onstandardizationefforts pages 9-12). |\n\n\n*Table: A numbered acquisition, segmentation, validation and reporting protocol for quantitative particle-size and morphology analysis of the next C63000 powder lot on the Apreo C.*\n\n---\n\n## Current Choices That Would Not Meet ISO 13322-1\n\nBased on the evidence gathered, the following aspects of the current approach would not satisfy ISO 13322-1 requirements:\n\n1. **Single sprinkled stub from one portion:** ISO 14488 and ISO 13322-1 require representative sampling through documented splitting. One conveniently selected portion on one stub does not establish lot representativeness.\n\n2. **Densely packed monolayer with many touching/overlapping particles:** ISO 13322-1 requires adequate dispersion. Dense packing makes segmentation unreliable and introduces systematic bias from occlusion and merging errors.\n\n3. **Single magnification tier (133\u2013200\u00d7) for a >1-decade size range:** At 0.67\u20131.01 \u00b5m/px, fines below ~10 \u00b5m contain fewer than 100 pixels and cannot yield reliable size or shape data per the ISO 9276-6 guideline of 100\u20135000 pixels per particle (charbonneau2025classificationofmetallic pages 12-14). A magnification ladder is required.\n\n4. **SE (ETD) detector alone for segmentation:** While SE images provide excellent topographic detail, BSE provides far more robust compositional contrast for automated threshold segmentation on carbon tape (giunto2026accuratesemedsquantification pages 15-17). At minimum, acquire registered BSE images as the primary segmentation channel.\n\n5. **Naive Hough-circle detection without validated segmentation:** The thousands of false circles per field confirm that this approach is not a validated segmentation method. ISO 13322-1 requires documented, validated segmentation with stated accuracy.\n\n6. **No documented calibration:** A traceable stage micrometer or certified reference beads must be imaged and the scale verified at each session, with certificate, uncertainty, and measured scale error recorded (kestens2014certificationreportthecertification pages 76-76, kestens2014certificationreportthecertification pages 75-76).\n\n7. **Insufficient particle counts for volume-weighted percentiles:** With only nine fields and dense packing causing segmentation failures, the accepted particle count is unlikely to reach the \u22651,000 needed for a reliable number-weighted PSD, let alone the \u226510,000 desirable for volume-weighted tails and robust morphology.\n\n8. **No stated edge-exclusion or occlusion rule:** Particles touching the frame must be handled by an unbiased frame or excluded with Miles\u2013Lantu\u00e9joul correction; occluded particles must be flagged and treated consistently (yildirim2021bayesianparticleinstance pages 9-11).\n\nIn summary, the current setup provides a useful starting dataset but requires representative lot splitting, sparse dispersion on multiple stubs, BSE acquisition alongside SE, a three-tier magnification ladder, traceable calibration, validated instance segmentation (preferably fine-tuned Mask R-CNN with watershed baseline), documented edge and occlusion rules, and a substantially larger particle count before the results can be reported as an ISO 13322-1\u2013conforming particle-size and morphology characterization.",
      "raw_answer": "# Best-Practice SEM Image Analysis of Ultrasonically Atomized Nickel-Aluminium Bronze Powder for Directed Energy Deposition\n\n## 1. Standards Requirements for Image-Based Particle Sizing\n\nThe governing standard for the described workflow is **ISO 13322-1:2014** (static image analysis), which requires that the analyst define the measured size quantity explicitly\u2014normally the projected-area-equivalent circle diameter (d_A = 2\u221a(A/\u03c0))\u2014along with Feret diameters where particle shape or orientation information is needed. The standard mandates representative sampling and dispersion, a calibrated image scale, adequate resolution and particle count (which depends on the distribution width and the required uncertainty rather than a single universal minimum), documented segmentation and border-exclusion rules, and a report identifying the distribution basis, size classes, instrument, preparation, calibration, and analysis procedure (pqac-00000000, pqac-00000015).\n\n**ISO 9276-1** establishes notation for differential and cumulative distributions and requires identification of the weighting basis (number q\u2080/Q\u2080, volume q\u2083/Q\u2083, etc.); percentiles under different weightings are not interchangeable. **ISO 9276-2** defines the moment-based conversion between weighting orders: for equal-density equivalent spheres, number-to-volume conversion weights each particle by d\u00b3. **ISO 9276-6** defines shape descriptors (circularity, convexity, aspect ratio, solidity) and recommends that each particle be represented by approximately **100\u20135000 pixels** to provide adequate precision, particularly for the smallest particles (pqac-00000020, pqac-00000021, pqac-00000022). **ISO 14488** requires representative lot splitting using a rotary divider or validated riffler, not convenience scooping. **ASTM F3049** is a guide that directs users to ISO 13322-1, ASTM B822 (laser diffraction), and ASTM B214 (sieving) as complementary PSD methods (pqac-00000038). **ASTM F3571** recommends using aspect ratio combined with solidity to separate spherical from nonspherical particles, emphasizing that a single descriptor is insufficient (pqac-00000037).\n\nThe following table summarizes all relevant standards:\n\n| Standard | Scope | Key requirements/recommendations for image analysis | Relevance to the user\u2019s SEM analysis |\n|---|---|---|---|\n| **ISO 13322-1:2014** | Static image analysis for particle-size distributions | Define the measured size explicitly\u2014normally projected-area-equivalent diameter, with Feret dimensions where shape or orientation matters. Use representative sampling and dispersion, calibrated image scale, adequate resolution and particle count, documented segmentation and border rules, and report distribution basis, size classes, instrument, preparation, calibration and analysis procedure. Particle count depends on distribution width and required uncertainty rather than one universal minimum (pqac-00000000, pqac-00000001, pqac-00000015). | This is the governing image-analysis standard. Nine crowded fields from one sprinkled stub do not establish an ISO-conforming lot PSD unless representativeness, traceable calibration, counting precision, segmentation validity and treatment of touching or occluded particles are demonstrated. |\n| **ISO 9276-1** | Representation of particle-size-analysis results | Establishes notation and presentation of differential and cumulative distributions, size classes and weighting basis. Reports must identify whether results are number-, length-, area-, volume- or mass-weighted; percentiles with different weighting bases are not directly equivalent. | Report separate cumulative **Q0** and model-derived **Q3** curves, D10/D50/D90 and span. Do not describe a number-weighted SEM percentile as equivalent to a laser-diffraction percentile without conversion and qualification. |\n| **ISO 9276-2** | Calculation of mean sizes, moments and conversion between distribution bases | Uses distribution moments to convert weighting orders. For equal-density equivalent spheres, number-to-volume conversion weights each particle by diameter cubed. State the conversion and assumed size and shape model; transformed results are highly sensitive to rare large particles and size truncation (pqac-00000013, pqac-00000017). | Calculate Q3 from projected-area-equivalent diameters only as a model-derived equivalent-sphere distribution. Retain Q0 as the primary image result and bootstrap the complete conversion because a few 200\u2013260 \u00b5m particles can dominate Q3 and D90. |\n| **ISO 9276-6** | Quantitative description of particle shape and morphology | Define every descriptor and formula. Relevant quantities include perimeter-based circularity, aspect or ellipse ratio, convexity and solidity. Cited implementation guidance represents each particle with approximately **100\u20135000 pixels**. Perimeter and circularity vary with resolution and perimeter algorithm, so pixel size, threshold and estimator must be fixed and reported (pqac-00000020, pqac-00000021, pqac-00000022). | At 0.67\u20131.01 \u00b5m/px, a 10 \u00b5m particle contains only about 77\u2013175 projected pixels: marginal for size and inadequate for defensible perimeter or satellite morphology. Acquire higher-magnification fields for fines and shape, and state the exact circularity formula. |\n| **ISO 14488** | Sampling and sample splitting of particulate materials | Obtain representative laboratory and test portions through documented splitting and repeated subdivision; avoid scoop or surface sampling that permits size segregation. Record lot identity, sampling location, splitting device, split sequence, test-portion mass and replicate portions. | Split the bulk atomized lot before stub preparation, preferably using a rotary divider or validated riffler. Prepare independent stubs from independent final splits; one conveniently selected portion on one stub does not establish lot representativeness. |\n| **ASTM F3049** | Guide to characterization of metal powders used in powder-based AM | This is a guide rather than a stand-alone image-analysis method. It identifies relevant powder properties and directs users to established methods for PSD, morphology, chemistry, density and flow. The material condition\u2014virgin, used, blended or recycled\u2014and the applied methods should be identified (pqac-00000038). | Use it to define the qualification package: ISO 13322-1 image analysis for size and morphology, ASTM B822 laser diffraction and ASTM B214 sieving as complementary PSD methods, plus chemistry, density and flow tests appropriate to DED. |\n| **ASTM B822** | Particle-size distribution of metal powders by light scattering or laser diffraction | Requires representative sampling and controlled dry or wet dispersion, instrument checks, suitable obscuration, repeat measurements, specified optical assumptions and reporting of preparation, dispersion conditions, instrument and volume-based PSD. Results are sensitive to agglomeration, orientation and optical settings (pqac-00000016, pqac-00000017, pqac-00000033). | Recommended as an independent Q3 reference for unsieved powder. Differences from SEM Q0 and SEM-derived Q3 are expected, especially below 20 \u00b5m and for satellites or agglomerates; keep dispersion conditions constant for lot comparisons. |\n| **ASTM B214** | Sieve analysis of metal powders | Uses a representative test portion, specified and verified sieve series, controlled mechanical sieving, weighing of retained fractions and a mass-balance check. Results are mass fractions bounded by sieve apertures, not projected-image diameters. | This is the primary process-control method for confirming the intended **50\u2013200 \u00b5m DED cut** and quantifying undersize and oversize after sieving. It cannot characterize detailed morphology, satellites or the continuous distribution within the cut. |\n| **ASTM F3571** | Quantitative characterization of metal-powder morphology by image analysis | Recommends explicit descriptor definitions and use of multiple descriptors. Aspect or ellipse ratio combined with solidity is useful for separating spherical and nonspherical particles. Resolution, thresholding and software algorithms must be controlled because one descriptor alone can classify unlike shapes similarly (pqac-00000035, pqac-00000037). | Use with ISO 9276-6 to predefine spherical, elongated, irregular, satellite-bearing and agglomerated classes. Derive classification thresholds from manually labelled C63000 particles rather than importing thresholds from another alloy or software package. |\n\n\n*Table: Summary of the principal ISO and ASTM standards governing representative sampling, static image analysis, distribution weighting, morphology, laser diffraction and sieving. It distinguishes requirements applicable to the SEM workflow from complementary methods used to qualify the 50\u2013200 \u00b5m DED cut.*\n\n**Calibration and traceability:** ISO 13322-1 and the ERM-FD102 certification protocol require calibration using a traceable stage micrometer or certified reference particles, with documented certificate number, uncertainty, date, SEM settings, and measured scale error (pqac-00000000, pqac-00000055).\n\n## 2. Counting Statistics\n\nThe minimum particle count depends on the distribution width, the weighting basis, and the target percentile. OECD Test Guideline 125 recommends at least **300 particles for narrow log-normal distributions** (geometric standard deviation \u22641.5) and at least **700 for wider distributions**; ISO 21363 and ISO 19749 recommend approximately **500 particles** (pqac-00000001). For the median (D50) at 10% precision uncertainty, as few as 62\u2013267 particles may suffice, depending on polydispersity; however, D10 and D90 generally require substantially more particles because tail percentiles are more sensitive to sampling variability (pqac-00000002, pqac-00000003).\n\nWouters et al. (2025) report optimal particle counts (N_opt, beyond which additional measurements yield negligible improvement in combined uncertainty) for different materials: for the minimum Feret diameter, N_opt ranged from 136 (D50, ERM-FD100) to 897 (D10, BaSO\u2084RM), demonstrating that polydisperse materials and tail percentiles require far more particles (pqac-00000002).\n\n**Why volume-weighted D90 needs far more particles than number-weighted D50:** Under d\u00b3 weighting, a single large particle contributes disproportionately to the upper tail. The volume-weighted D90 is dominated by the few largest particles in the sample, amplifying sampling variance relative to number-weighted statistics where every particle counts equally. This is further compounded because very large particles are rare in the number distribution, so far more total particles must be measured to accumulate enough large-particle observations for a stable volume-weighted tail.\n\n**Confidence intervals** on percentiles can be computed via: (a) **bootstrap resampling** of entire fields or stubs (not individual particles, to preserve spatial correlation), (b) **order-statistic methods** (the k-th and (n\u2212k+1)-th ordered values bracket the p-th percentile with known binomial coverage), and (c) the **Masuda\u2013Gotoh analytical approach**, which estimates the count needed for a given relative error in a given percentile based on the assumed distribution form. Bootstrap methods are recommended for the present heterogeneous, multi-field dataset because they naturally incorporate field-to-field variability.\n\n**Practical target:** For a C63000 powder spanning <10 to ~260 \u00b5m with satellites and irregulars, aim for **\u22651,000 accepted particles for the primary Q\u2080 PSD** and **\u226510,000 for robust morphology and model-derived Q\u2083**, sampling across multiple stubs and splits.\n\n## 3. Pixel Resolution\n\n**For reliable size measurement,** a minimum of approximately **10 pixels across the particle diameter** (\u2265100 pixels projected area) is a widely applied practical threshold. ISO 9276-6 recommends **100\u20135000 pixels per particle** overall (pqac-00000020, pqac-00000021). Charbonneau et al. (2025) used a minimum of **3,000 pixels per particle** for reliable shape classification at 250\u00d7 magnification, at which a 30 \u00b5m particle contained approximately 4,500 pixels (pqac-00000021).\n\n**For reliable shape (circularity, aspect ratio, solidity),** substantially more pixels are needed because perimeter-based descriptors are highly sensitive to pixelation. At low pixel counts, the perimeter of a smooth circle is overestimated by chain-code digitization (approximately \u03c0/4 \u00d7 true value for a 4-connected code, improving with 8-connected codes), causing circularity (4\u03c0A/P\u00b2) to be systematically underestimated. **Crofton's formula** and corrected chain-code estimators reduce this bias: the MorphoLibJ implementation of Crofton's formula produces perimeter values **3\u20135% lower** than standard ImageJ chain-code perimeters for the same particles (pqac-00000052). This systematic difference means that shape thresholds calibrated in one software are not directly transferable to another without recalibration (pqac-00000039, pqac-00000041).\n\n**Lower size cutoffs for the user's setup:** At 0.67\u20131.01 \u00b5m/px (133\u2013200\u00d7), a 10 \u00b5m particle contains only ~10\u201315 px across (~77\u2013175 pixels area)\u2014marginal for size and **inadequate for defensible shape measurement**. The practical size cutoff for reliable diameter at this resolution is approximately **7\u201310 \u00b5m**; for circularity, it would be approximately **35\u201355 \u00b5m** (to achieve ~3,000 pixels). A higher-magnification tier (~500\u00d7, \u22640.2 \u00b5m/px) is essential for shape descriptors on fines (pqac-00000051).\n\n## 4. Segmentation of Touching and Overlapping Spherical Particles\n\nThe following table summarizes published accuracy comparisons:\n\n| Method | Type | Published accuracy metrics | Strengths | Weaknesses | Suitability for dense spherical metal powders |\n|---|---|---|---|---|---|\n| Otsu or global thresholding | Classical semantic segmentation | No metal-powder instance-segmentation benchmark identified in the cited evidence. | Fast, reproducible, parameter-light; effective with uniform BSE compositional contrast, where metal is bright against carbon tape. | Produces connected foreground rather than particle instances; sensitive to SE shading, charging, carbon-tape texture, and intensity gradients; cannot resolve overlap alone. | **Useful preprocessing only.** Prefer BSE over SE, then apply marker-controlled watershed or another instance method. BSE threshold segmentation of powder on carbon tape has been demonstrated using strong atomic-number contrast (pqac-00000059). |\n| Local or adaptive thresholding | Classical semantic segmentation | No powder-specific precision/recall benchmark identified. | Handles illumination gradients, edge darkening, and particle-to-particle brightness differences better than a single global threshold. | Window size can erase fines or create false foreground inside shaded coarse particles; still merges touching particles and may interpret surface texture as boundaries. | **Useful preprocessing when BSE intensity is nonuniform.** Validate window size by particle-size class; not adequate as the final instance segmentation. |\n| Distance-transform, marker-controlled watershed | Classical instance segmentation | On 50 metal-powder SEM images: **99.3% precision, 89.2% recall**; lower recall was attributed to failure on heavily overlapping particles (pqac-00000005). | Transparent, inexpensive, reproducible; well matched to isolated or lightly touching near-circular particles; markers can be tuned with h-maxima or minimum peak distance. | Too many markers cause over-segmentation; suppressed markers cause merging; distance peaks disappear under strong overlap, satellites, irregular particles, and broad size distributions. | **Good baseline, but insufficient alone for the present dense fields.** Tune markers by scale and audit split/merge errors separately. |\n| Circular Hough transform (CHT) | Classical model-based detection | On the same metal-powder benchmark: **95.2% precision, 93.8% recall**; runtime 0.688 s per image (pqac-00000005, pqac-00000006). | Can infer circular particles despite partial overlap or incomplete visible arcs; directly returns center and radius. | Broad radius searches generate duplicate and overlapping false circles; vulnerable to noisy edges, satellites, irregular particles, and internal SE texture; imposes circularity and does not yield a trustworthy measured contour. | **Poor as a full-field detector for these images**, consistent with the reported thousands of false circles. It may be useful only after candidate-region segmentation and strict non-maximum suppression. |\n| Region segmentation followed by local CHT, Li et al. (2023) | Classical hybrid instance detection | Across 50 SEM images of Ni\u2083Al, TC4, and TiAl powders: **99.3% precision, 99.5% recall** and 0.136 s per image, versus watershed 99.3%/89.2% and direct CHT 95.2%/93.8% (pqac-00000005, pqac-00000006, pqac-00000007). | Restricts circle fitting to individual candidate regions, sharply reducing false circles and computation; handles substantial overlap and broad size ranges; metal-powder-specific evidence. | Accuracy concerns particle identification rather than mask-boundary fidelity; circle fitting can hide satellites or irregularity and bias projected area, perimeter, and shape descriptors. | **Strong candidate for spherical-particle counting and diameter**, but retain contour-based masks for morphology and manually audit irregular, satellite-bearing, and occluded particles. |\n| Mask R-CNN, Yichao et al. (2021) | Supervised deep-learning instance segmentation | Metal-powder study reported **23.6% higher recognition accuracy** than traditional segmentation; 12,192 particles were identified in eight images. Training used 100 subimages containing 14,835 labels, but precision, recall, IoU, and AP were not reported (pqac-00000004, pqac-00000009, pqac-00000010). | Designed for individual instances; recognizes touching, overlapping, partially occluded, nonspherical, and satellite particles; directly produces masks and classes. | Requires representative annotations and retraining for a new alloy, detector, magnification, and preparation; inferred hidden boundaries may be model-dependent; the published metric is incompletely specified. | **Promising and metal-powder-specific**, especially after fine-tuning on Apreo BSE/SE images. Do not accept pretrained output without local held-out validation. |\n| Uncertainty-aware Mask R-CNN, Rettenberger et al. (2024) | Supervised deep-learning instance segmentation | On held-out inorganic-powder SEM images, mean **AJI+ was 0.81 versus 0.55 for U-Net at low magnification**, and **0.51 versus 0.34 at high magnification**; Mask R-CNN won on 14 of 15 test images (pqac-00000027). | Handles overlapping, clustered, irregular, blurry, and differently sized particles; uncertainty score supports manual review; approximately 3 min automated analysis versus 145\u2013430 min for experts (pqac-00000026, pqac-00000030). | Performance falls at difficult high magnification; expert labels themselves disagreed; transfer across imaging regimes is not guaranteed, and separate models were needed for low and high magnification. | **Best-supported DL architecture for difficult powder SEM among the cited studies.** Fine-tune locally and route low-confidence masks to manual correction. |\n| BPartIS | Bayesian deep-learning instance segmentation | Evaluated on the 465-image EMPS dataset using AP, AP50, AP75, and mean IoU; uncertainty filtering improved performance over conventional image processing, Gaussian-mixture labeling, and Mask R-CNN, but numerical AP values were not available in the cited excerpt. Distribution errors included cosine distances of 0.02111 for size and 0.03261 for aspect ratio (pqac-00000023, pqac-00000029). | Provides instance masks plus epistemic uncertainty; filters false positives from scale bars and background texture; supports quantitative size and aspect-ratio distributions. | General electron-microscopy dataset rather than a dedicated atomized-metal-powder benchmark; substantial overlaps can remain challenging; requires model deployment and domain validation. | **Good validation-oriented option**, particularly where uncertainty-based review is valuable; fine-tune and compare against powder-specific Mask R-CNN and watershed baselines. |\n| Cellpose | Pretrained or fine-tuned flow-based deep-learning instance segmentation | No published atomized-metal-powder SEM benchmark or precision/recall comparison was identified in the cited evidence. | Easy interactive use; flow representation often separates touching rounded objects; supports retraining from corrected masks. | Generic pretrained models are predominantly biological; may merge heavily overlapped particles, mistake SE highlights for boundaries, or smooth away satellites; diameter parameter is scale-sensitive. | **Exploratory baseline only.** Fine-tune on locally annotated powder images and require held-out mask-IoU, split/merge, size-bias, and shape-bias validation before quantitative use. |\n| StarDist | Supervised star-convex deep-learning instance segmentation | No atomized-metal-powder SEM benchmark was identified in the cited evidence. | Star-convex representation is naturally suited to isolated spherical or mildly overlapping particles; efficient instance separation and non-maximum suppression. | Strongly concave agglomerates, satellite-bearing particles, and irregular shapes violate the star-convex assumption; inferred contours can suppress real morphology. | **Potentially strong for primary spherical particles**, but use separate labels for satellites/agglomerates and validate contour-derived shape descriptors rather than detection alone. |\n| SAM or micro-SAM | Foundation-model-assisted instance segmentation | No published quantitative benchmark on dense atomized-metal-powder SEM images was identified in the cited evidence. | Rapid interactive annotation; useful for building a training set and correcting masks; micro-SAM adds microscopy-oriented tiling, embeddings, and tracking tools. | Zero-shot masks are prompt- and contrast-dependent; adjacent similar particles may merge, while textured surfaces may fragment; no intrinsic guarantee of metrological boundary accuracy or consistent hidden-boundary reconstruction. | **Best used as an annotation accelerator, not the final metrology method.** Fine-tune or use curated prompts, then validate against independent expert masks and hand-measured diameters. |\n\n\n*Table: Comparison of classical and deep-learning methods for separating touching and overlapping spherical particles in SEM images, including published metal-powder metrics and explicit evidence gaps for generic pretrained models.*\n\n**Key findings:**\n\n- **Naive Hough-circle detection** on full fields, as the user attempted, is known to produce abundant false positives due to image noise, broad particle-size variation, and internal SE texture; published CHT precision was only 95.2% with 93.8% recall (pqac-00000005, pqac-00000006).\n\n- **Distance-transform marker-controlled watershed** achieved 99.3% precision but only **89.2% recall** on 50 metal-powder SEM images, primarily failing on heavily overlapping particles (pqac-00000005). It remains a good transparent baseline but is insufficient alone for densely packed fields.\n\n- A **region-segmentation + local CHT hybrid** (Li et al. 2023) achieved **99.3% precision and 99.5% recall** on Ni\u2083Al, TC4, and TiAl powders, with computation time of 0.136 s per image (pqac-00000005, pqac-00000006, pqac-00000007).\n\n- **Mask R-CNN** trained on metal-powder SEM images improved recognition accuracy by **23.6%** over traditional segmentation and identified >12,000 particles across 8 images, including occluded and satellite-bearing particles (pqac-00000004, pqac-00000008, pqac-00000010).\n\n- An **uncertainty-aware Mask R-CNN** (Rettenberger et al. 2024) achieved **AJI+ of 0.81 versus 0.55 for U-Net** at low magnification and 0.51 vs 0.34 at high magnification on inorganic powder SEM images, with automated analysis in ~3 minutes versus 145\u2013430 minutes for experts (pqac-00000027, pqac-00000030).\n\n- **Cellpose, StarDist, and SAM/micro-SAM** have no published metal-powder SEM benchmarks in the identified literature. They may serve as annotation accelerators or exploratory baselines but require fine-tuning and rigorous held-out validation before quantitative use.\n\n**Recommended approach:** Use BSE thresholding followed by watershed as the initial baseline, then deploy a locally fine-tuned instance segmentation model (preferably uncertainty-aware Mask R-CNN) for severe overlap. Validate against \u226550 hand-measured particles with identity/Bland-Altman plots; accept if mean diameter bias <2% and precision/recall \u22650.95.\n\n## 5. Edge Effects\n\n**Frame-touching particles** must be handled to avoid size-dependent bias. The standard approach is either (a) an **unbiased inclusion frame** (include particles intersecting the top and left edges, exclude those intersecting the bottom and right edges), or (b) exclusion of all frame-touching particles with application of the **Miles\u2013Lantu\u00e9joul guard-frame correction**: for a particle of extent d in a field of dimensions W\u00d7H, the weight is w = (W\u00b7H)/((W\u2212d)\u00b7(H\u2212d)). This corrects for the greater probability that large particles intersect the frame (pqac-00000056).\n\n**Double counting in overlapping fields** must be prevented by recording stage coordinates and rejecting duplicate detections by position matching. **Partially hidden (occluded) particles** in multilayer deposits should be excluded from size and shape measurements unless the hidden contour can be reliably reconstructed; they should be reported separately (pqac-00000056, pqac-00000057, pqac-00000058).\n\n## 6. Number- to Volume-Weighted Conversion\n\nConverting a number distribution Q\u2080 to a volume (mass) distribution Q\u2083 proceeds via ISO 9276-2 moment formalism: each accepted particle receives weight w_i = d_{A,i}\u00b3, and Q\u2083(d) = \u03a3(d_{A,i}\u00b3 \u00b7 I[d_{A,i}\u2264d]) / \u03a3d_{A,i}\u00b3. This cubic weighting means that **a few large particles dominate** the result: a single 260 \u00b5m particle contributes the same volume weight as approximately 17,576 particles of 10 \u00b5m. Error amplification is severe at the upper tail, making Q\u2083 D90 extremely sensitive to incomplete sampling of large particles and to segmentation errors that affect their measured diameter (pqac-00000013, pqac-00000017).\n\nA **sphericity correction** is generally not needed for mostly spherical atomized powders when reporting an equivalent-sphere Q\u2083, but the assumption must be stated. For the small fraction of irregular or agglomerated particles, the volume approximation d\u00b3 introduces systematic error; these should be flagged and their impact assessed by sensitivity analysis. Always **report both Q\u2080 and model-derived Q\u2083** and label Q\u2083 explicitly as assuming equal-density equivalent spheres.\n\n## 7. SEM Image Analysis vs. Laser Diffraction and Sieving\n\nGrubbs et al. (2021) compared laser diffraction (LD) and static image analysis (SIA) across four AM powders and found **substantial method-dependent differences** in D10, D50, and D90 (pqac-00000012, pqac-00000013, pqac-00000014):\n\n- **SIA generally underestimates particle diameter** relative to LD, particularly for irregular particles, and tends to report more fine particles and fewer large particles.\n- **LD broadens distributions** due to smoothing algorithms, increasing apparent intermediate-size material, generally raising D10 while lowering D90 relative to a reference distribution.\n- The fundamental **weighting difference** (SIA measures number-based Q\u2080; LD measures volume-based Q\u2083) means their percentile values are not directly equivalent.\n- **Fine particles below ~20 \u00b5m** showed the greatest cross-method inconsistency (pqac-00000014, pqac-00000016).\n- Combined LD-dynamic image analysis systems can provide both PSD and morphology, though results vary with carrier fluid, flow rate, and instrument settings (pqac-00000017).\n\n**Systematic reasons for discrepancies include:** 2D projection effects (SEM measures a projected area, not the true 3D volume); preferred orientation of non-spherical particles; size segregation and sedimentation on the stub; fines adhering to coarse particles or hidden as satellites; agglomerate state (dispersed vs. intact); LD assumptions of sphericity and Mie/Fraunhofer optical models; and sieve analysis measuring the minimum passing dimension rather than a projected area.\n\n**Dynamic image analysis** (Camsizer, QICPIC, Morphologi 4) combines high throughput with simultaneous size and shape information and serves as a useful reference method, though results depend on dispersion method, carrier fluid, and the exact size definition used (pqac-00000013, pqac-00000018).\n\n## 8. Satellites and Agglomerates\n\nSatellite particles and agglomerates can be quantified from SEM images using shape-descriptor thresholds. Charbonneau et al. (2025) used **convexity (C_x = P_convex/P) below 0.95** (in Clemex) or **below 0.90** (in ImageJ) to flag particles with multiple satellites, and **extent ratio below 0.95** for particles with a single growing satellite (pqac-00000039, pqac-00000040). These thresholds are software-specific because perimeter algorithms differ: ImageJ convexity values are significantly lower than Clemex values for the same particles (pqac-00000041).\n\n**Ultrasonic atomization (UA) vs. gas atomization (GA):** UA powder exhibits higher sphericity (0.88\u20130.90 vs. 0.76 for GA), narrower
