Repository: vertical-cloud-lab/digital-alloy-lab

## Columns

| Column | Meaning |
|---|---|
| `date` | Run date (YYYY-MM-DD) |
| `alloy` | Charge alloy as logged |
| `charge_g` | Charge mass in grams; blank where it was not weighed or not recorded |
| `lot_or_sample_code` | Powder lot or SEM sample code, where one was assigned |
| `plate` | Atomizing plate (sonotrode tip): material, coating, and whether it was new or reused |
| `booster` | Ultrasonic booster ratio (reducing or amplifying) |
| `amplitude_pct` | Vibration amplitude setting, % |
| `melt_C` | Melt temperature, °C |
| `hold_min` | Hold at melt temperature before the pour, minutes |

File: atomizer-runs/2026-11-10/README.md
# Nov 10, 2026, run 1: 630 bronze (C63000)

**Not analyzed yet.** This folder is a placeholder. Gage, Ronnie or Audrey will start the analysis
from the pull request that added it. Everything below comes from the notes in #219 and has not been
interpreted.

## Run log, as reported

Gage's [run notes](https://github.com/vertical-cloud-lab/digital-alloy-lab/issues/219#issuecomment-6782720747):

> November 10, 2026 run 1:
> 816.319g of 630 Bronze, carbon fiber plate dipped in Tungsten (new), 1-1.5 booster, 20 ppm O2
> count, Amp = 90, 1300 C melt temp, graining pressure = 0.19bar, 2 minute melt time.

Other notes from #219:

- **Set-up** on Saturday, Nov 7 ([notes](https://github.com/vertical-cloud-lab/digital-alloy-lab/issues/219#issuecomment-6782571216)):
  a new BN nozzle and ceramic sealing pin, a new W-dipped carbon-fiber plate (tested after
  fitting), the catch crucible cleaned out, and the crucible cleaned out and resprayed with BN.
- **Stability and turbo:** "It wasn't very stable though." The melt cycled between atomizing,
  piling up on the plate and missing the plate. Gage didn't hold the turbo, but pressed it to clear
  pile-ups and to put the stream back on the plate.
- **Yield:** "I estimate 75% yield. Maybe more." Not sieved yet.
- **BN:** "held up a lot better this run".
- **Next run:** flip the plate over and use it again.
- **Argon:** not reported.
- **Photos:** two, in the run notes. **Video:** not posted yet.

## Analysis

Not started.

File: atomizer-runs/2026-11-13/README.md
# Nov 13 2026: 630 bronze run that burned the collection-cup seals and cracked its glass

Run record and failure analysis for
[#269](https://github.com/vertical-cloud-lab/digital-alloy-lab/issues/269). The run log is in
[#219](https://github.com/vertical-cloud-lab/digital-alloy-lab/issues/219#issuecomment-6869334131).
Sources are the photos and two clips in #269, the 11 Nov 13 and Nov 17 videos in the *Atomizer Runs*
playlist, the earlier copper-run records, and two Edison tasks
([`edison-trajectories/atomizer-nab-nov13-cup-failure/`](../../edison-trajectories/atomizer-nab-nov13-cup-failure/)).
The numbers behind each claim are in [`estimates.md`](estimates.md) (generated by
[`estimates.py`](estimates.py)).

## Short answer

1. **The plate never made powder, so the melt left it as 1–3 mm shot that was still liquid when it
   reached the cone.** Fine powder (about 100 µm) freezes within a few centimetres of the plate and
   lands cool. Drops of 1–3 mm need seconds to freeze (2–9 s by my estimate, 0.5–5 s by Edison's), and the fall takes about 0.4 s. So the shot
   landed liquid, stuck together around the cone outlet, and piled up and slid into the collection cup,
   bringing most of the charge's ~0.7 MJ with it.
2. **The seals and the glass were just what that pile touched.** Bronze at about 1000 °C puts the
   surface of a seal it touches at about 950 °C, and silicone and FKM seals are rated to about 200–250 °C.
   It puts touched glass at about 900 °C, while borosilicate cracks at a temperature step of about 150 K.
   On earlier runs, metal the plate didn't atomize either became powder or ran off into the catch bowl
   as one puck (Oct 28), or froze in the nozzle (Nov 5). None of it reached the cup.
3. **The O₂ was high from the moment the machine came back on after being switched off by accident, and
   no amount of purging brought it down.** Each pump-down and refill took it back to the 1000 ppm
   limit. The likeliest cause is air getting in during every pump-down through a leak that had not
   been there before. A one-off gulp of air would have been purged to under 1 ppm by the third cycle.
   The leak can't be pinned on one joint from the evidence. The suspect is the cup's top joint: it was
   taken apart on Nov 11, never leak-checked, and it later smoked. A sensor fault that started with the
   power cut is the other possibility, and Edison ranks it first. A 5-minute rate-of-rise test and a
   check of the sensor against cylinder argon will settle it.
4. **The −830 mbar vacuum reading doesn't show a leak either way.** The gauge reads relative to the room,
   and the room's pressure on Nov 13 was 7–18 mbar lower than on the four earlier bronze run days
   (849 hPa against 856–867 hPa). The weather alone accounts for most of the shortfall from −850.
5. **Two things led to the failure: the plate, and the decision to pour.** The plate was the Nov 10
   plate, flipped and scraped. On Nov 10 its W coat wore through in seconds wherever the stream landed.
   Then the pour went ahead at about 500 ppm O₂ on the reasoning that "the sensor's not working
   properly". AMAZEMET's trainer's limit is 100 ppm. At that level a melt with 10 % Al grows an
   Al₂O₃ skin, which also works against atomization. The evidence can't tell which of the two
   mattered more.

**To prevent it:**
- Stop a pour that isn't making powder.
- Don't pour above the O₂ limit.
- Leak-check the cup after it has been opened.
- Keep hot metal away from the cup's seals and glass.

The list is [below](#prevention).

## What the cup is

From the Nov 13 cleaning video (`boWsO0rxHvU`) and the Nov 17 teardown (`LpvrzaWELpE`, `FRzaz9f7L1E`), top to bottom:
- **The chamber's water-cooled cone.** Its outlet is clamped to the cup with a KF-style clamp, a
  centering ring and an O-ring.
- **A stainless conical reducer.**
- **A thick top plate.** The splash disc sits in its bore.
- **A glass cylinder.** It is about 100 mm across, sits inside a perforated steel guard, and is sealed
  at each end against the top and bottom plates. Four tie rods with acorn nuts clamp it all together.
- **The bottom plate, with a valve.** This is the part that is unclamped to empty the powder.

Gage calls the whole glass assembly the collection cup, and this record does too.

## Timeline (lab time, MST)

Video 1 is `Gm3gC8SXMo8`. Its clock comes from the HMI's settings page at 40:00, which reads 23:32
Polish time, so 15:32 MST. Video 2 is `0sDd-eE_uqE`. The clip in #269 starts at 17:16:09.

| Time | Source | What happened |
|---|---|---|
| Nov 11 | [#219](https://github.com/vertical-cloud-lab/digital-alloy-lab/issues/219#issuecomment-6808493954) | Ronnie takes "the entire top off of the collection chamber" to reach an SEM sample. That was its first disassembly since the Nov 10 run. |
| 14:52 | Video 1, 0:00 | Prep. The plate is the Nov 10 one, flipped. "We scraped this, so it's probably not as coated as before" (16:32). New nozzle. Graining set to 0.18 bar (8:28). Argon 750 psi. |
| ~15:26 | Video 1, 34:26 | Cold purge: "Seems to be struggling to get up to the full −850 this time … I don't know where it'd [leak] from, except for maybe down here." |
| ~15:27 | Video 1, 34:30–35:30 | The machine is switched off by accident, then turned on again and logged back in. |
| 15:30–15:32 | Video 1, 37:32, 40:17 | "The oxygen accurate isn't responding properly". Then the reading is "pegged at 1,000 ppm". |
| 15:34 | Video 1, 42:10 (HMI) | **+142 mbar, 21 °C, 873 ppm O₂**, before any heating. Oct 6's comparable reading was 19 ppm. |
| 15:37–15:50 | Video 1, 44:50–58:20 | 250 °C and 500 °C washes. After about six purges the reading still returns to 1000 ppm. |
| ~15:47 | Video 3 (`nRPmLzQUUBY`) | One pump-down at 500 °C. See the [trace below](#the-oxygen-trace). |
| 15:50 | Video 1, 58:20 | "I'm just going to go ahead and run … the sensor's not working properly, but we've done plenty of those things." |
| 15:52 | Video 1, 1:00:10 | "Now saying the parts per million is 864." |
| ~17:13 | Video 2, 1:44–2:56 | The O₂ was "creeping down to like 500 ppm, and after doing that purge it spiked back up to 1,000". Charge melted, 5 min hold. "I'm pretty confident it is low … pressure has been maintained." |
| ~17:15 | Video 2, 4:43 | "It is not atomizing at all right now. Just spraying lots of …". Graining goes back up to 0.19 bar. "Frequency says it's good." |
| 17:16 | Clip in #269 | Stream hitting the plate and throwing sparks. **The glass cup glows orange with shot inside it.** HMI: 143 mbar, 1300 °C, **352 ppm**; 90 %, 40,071 Hz, 77–85 W. |
| ~17:17 | Video 2, 5:48 | "Smells weird. That could be evidence that there is actually a lot of oxygen in there." |
| ~17:18 | Video 2, 6:56–7:31 | "Smells like burning rubber … one of the seals is getting melted in there from the hot bronze … majority of it just made large beads." |
| ~17:19 | Video 2, 8:19 | "There was smoke coming out of … that seal there … maybe I should have triple-checked that it was seated properly." |
| ~17:20 | Video 2, 8:54 (HMI) | End: 162 mbar, 1139 °C, 254 ppm. |
| Nov 13, after | Video 5 (`boWsO0rxHvU`) | Bagging shot and a fused mat of beads from the cone. A white curled strip comes out of the cup's top joint (7:25). The cup comes off. |
| Nov 17 | Nov 17 parts 1–6 | Teardown. O-rings and centering ring cleaned. A brown burn ring on the bottom plate where the shot sat. Part 6, 19:12: "the metal going in was so hot that it melted all of the seals and broke the glass … what's really a problem, I think, is this cup … we're getting another cup and it's gonna be a lot simpler." The new argon regulator goes on, and the borrowed one used since October is returned. |

![HMI during the pour: 143 mbar, 1300 °C, 352 ppm](frames/nov13-1716-hmi-during-pour.jpg)
![The glass cup glowing during the pour, with shot inside](frames/nov13-1716-cup-glowing-during-pour.jpg)

## Why the O₂ was high

### The oxygen trace

Video 3, read from the HMI at 500 °C. One pump-down, then a refill with argon:

| Video 3 time | Chamber (gauge) | O₂ reading |
|---|---|---|
| 0 s | +156 mbar | 1000 ppm (top of scale) |
| 9 s | +102 mbar | 1000 |
| 12 s | −270 mbar | 671 |
| 15 s | −441 mbar | 594 |
| 18 s | −544 mbar | 635 |
| 21 s | −625 mbar | 713 |
| 24 s | −682 mbar | 820 |
| 27 s | −726 mbar | 834 |
| 30–52 s | −760 → −834 mbar | 1000 |
| 58–76 s | refilled with argon to +156 mbar | — |
| 80 s | +151 mbar | **1000** |

On a normal day the reading after a refill is in the low 20s (Oct 6: 19 ppm before heating; Oct 27:
24; Oct 28: 11; Nov 5: 22; Nov 10: 20). The trainer's rules are not to work above 100 ppm, that 40–50
ppm is good, and that the reading means nothing under vacuum. So only the readings at overpressure
count here, and those were:
- **873 ppm** at 21 °C right after the restart;
- 1000 after every wash;
- 864 at 15:52;
- about 500 just before the melt;
- **352** in the pour;
- 254 at the end.

### What the numbers allow

- **Purging should have worked within three cycles.** Each pump-down to about 16 mbar absolute and
  refill dilutes the gas about 60×. Air that got in once, for example when the machine lost power,
  falls to about 50 ppm after two cycles and under 1 ppm after three
  ([estimates §6](estimates.md#6-what-it-takes-to-leave-about-900-ppm-o2-after-a-backfill)). Instead,
  every cycle came back to about 1000 ppm.
- **About 1000 ppm after a refill means about 4 mbar of air left at the bottom of every pump-down.** A
  normal day leaves about 0.1 mbar. Air has to be coming in while the chamber is below room
  pressure, which is what a leak does.
- **4 mbar is too little for the gauge to see.** The gauge reads relative to the room. Nov 13's room
  pressure was 849 hPa, against 856–867 hPa on the other bronze run days (ERA5 via Open-Meteo,
  [estimates §5](estimates.md#5-the-vacuum-gauge-reads-relative-to-the-room-and-the-room-pressure-changes)).
  The same pump-down therefore reads 7–18 mbar less negative. The −830/−834 mbar is mostly weather,
  and what's left is within the reading's scatter. **Use a rate-of-rise test instead:** valve off the
  pump at full vacuum and log the gauge for 5 min. The pump-down in video 3 gives a time constant of
  about 9 s, so a leak that size would raise the pressure by roughly 25–30 mbar a minute. A tight
  chamber rises by about 1 mbar a minute plus outgassing.
- **Once at overpressure, the reading fell steadily: 873 → 864 → 500 → 352 → 254 over about two
  hours.** That fits a leak that only lets air in under vacuum. At +150 mbar argon flows out through
  it, while the hot graphite and the Al in the melt soak up O₂. On a normal run the O₂ rises during
  the pour, to 121–140 ppm on Oct 6 and 240 ppm on Oct 27.
- **The sensor behaved like a working one.** It dropped within 3 s when pumping started, tracked the
  pressure, and drifted down slowly at overpressure.

### Leak or sensor fault

| Cause | For | Against |
|---|---|---|
| **A leak that admits air during pump-downs** (most likely) | Purges stopped working. The size fits about 4 mbar of air. The reading falls at overpressure. The run behaved like an oxidized one. Gage smelled something odd before the burning rubber. | No hiss was heard, but a pump runs next to it. The gauge can't show it either way. |
| …at the cup's top joint | It was opened on Nov 11 and not leak-checked, and this was the first pump-down since. Gage suspected it at 15:26. It smoked during the pour, though overheating alone would also make it smoke. | Not tested. Any seal opened since Nov 10 is a suspect too (door, stack, furnace lid, view port). |
| …caused by the power cut, such as a valve left open or in the wrong state | The reading went wrong right after the restart. | The vacuum shortfall was noticed before the power cut, but the weather explains most of it. |
| **A sensor fault after the power cut** | It started with the restart, and Gage thought so too. | A slow or stuck sensor doesn't dip at once when pumping starts and then track the pressure. And the run failed as an oxidized run would. |

To tell them apart before the next heat-up, do the rate-of-rise test above, and soap-test every
clamped joint at +150 mbar. Then check the sensor by flowing argon straight from the cylinder through
it, or ask AMAZEMET how to verify it. Use the same cylinder, which gave 11–24 ppm on the earlier runs.

## Why this run burned the seals when earlier failures didn't

| | Oct 28 (failed) | Nov 5 (failed) | Nov 10 (good) | **Nov 13** |
|---|---|---|---|---|
| Plate | 2nd use | new | new | **2nd use: flipped, scraped, a nick at one end** |
| O₂ before the pour | 11 ppm | 22 | 20 | **~500 (873–1000 earlier)** |
| Hold at 1300 °C | ~15 s | 1 min | 2 min | **5 min** |
| Graining | 0.23 → 0.19 bar | 0.19 | 0.19 | **0.18 → 0.19** |
| What the plate did | let it run off | atomized in bursts, then the nozzle froze | atomized, unstable | **threw 1–3 mm shot the whole pour** |
| Where the unatomized metal went | **a puck in the catch bowl** | a plug in the nozzle | little | **the walls, the cone and the cup** |
| Cup | fine | fine | fine | **seals burned, glass cracked** |

The difference is where the metal went. A plate that lets the melt run off sends it into the catch
bowl in one stream. A plate that is vibrating but not atomizing throws it as shot all over the
chamber, including down the cone. The shot that landed in the cone was still liquid, so it fused,
piled up at the cup's entrance, and slid down the glass. The cleaning video shows a hand-sized mat
of fused shot. The cup glowed orange in the 17:16 clip.

### The seals

The white crust in the #269 photo is a band about 20 mm tall, crusty and mud-cracked, sitting where
the top seal is. That is what silicone rubber leaves when it burns: its silica filler, plus silica
from the polymer. It came out as a white curled strip in the cleaning video.

![White strip from the cup's top joint](frames/nov13-cleaning-white-strip.jpg)

FKM (Viton) and EPDM leave black char. **The seal material isn't known yet.** If any of the seals was
FKM, its smoke contained HF. Until the material is confirmed:
- Handle the residue and the contaminated powder with gloves and a P3 respirator.
- Wipe the parts down wet.
- Keep the residue off skin.

The seal at the bottom of the glass looks dark and deformed, but not white.

### The glass

A scallop-shaped piece is missing from the top rim, and the yellow-brown film is heaviest right
around the break. That puts the heat source on that part of the rim. For borosilicate 3.3 the
allowable temperature step is about 150 K. Bronze touching it at 1000 °C gives about 900 K, so the
rim would have cracked even with perfect clamping. A burned-away gasket, which leaves glass bearing
on steel, or uneven tie-rod torque after the Nov 11 reassembly would have made it worse. The brown
film is most likely condensed smoke from the seals. Edison suggests copper and aluminium oxide fume as
well. EDS of a scraping would tell them apart.

Fused quartz takes a step of about 840 K. **Ask AMAZEMET whether the glass is borosilicate or quartz.**

## Prevention

**Before the next run (Gage and Ronnie):**
1. **Replace the glass and every seal in the cup**, with the seal material confirmed from AMAZEMET's
   parts list. Don't use the Nov 13 powder: it contains the white residue.
2. **Leak-check after any part of the vacuum envelope has been opened.** That means the
   rate-of-rise test plus soap on the clamped joints. Log the rate on a good day as the baseline.
   The −850 mbar target changes with the weather, so drop it as a leak check.
3. **Treat the O₂ limit as a hard stop.** The SOP's numbers:
   - no melt above 29 ppm after the 500 °C wash;
   - if two extra purges don't fix it, don't heat further: find the leak.

   Never assume the sensor is wrong without checking it.
4. **After any power interruption, start over.** Check that the valves are in their normal states,
   then repeat the whole cold purge. Ask AMAZEMET what the machine does on power loss, including
   which valves fail open, and how long the O₂ sensor needs to settle.
5. **Use a new W-coated plate every run**, as the SOP already says. Don't flip or scrape plates for a
   full charge.

**During the pour:**

6. **Stop rule:** if the plate isn't making powder within about 20–30 s, close the sealing rod and
   end the pour. Signs are shot or sparks instead of mist, or metal piling on the plate or walls.
   Don't "salvage" the run by changing pressure or amplitude. Ask AMAZEMET to confirm that closing
   the rod mid-pour is safe.
7. **Watch the cup.** It is visible through the guard. An orange glow inside means hot metal has
   reached it: stop the pour.

**Hardware (ask AMAZEMET first; it's their design):**

8. **The newer, simpler collection container** that Sterling has asked them about (his message is on screen in the Nov 17 part-4 video), and that the lab plans to get (part 6, 19:48). Ask for a quartz
   cylinder or an all-metal pot for copper alloys, and higher-temperature seals (FFKM, or
   graphite/metal) at the cone joint and the top of the glass.
9. **A sacrificial liner** at the cup's entrance, such as a thin stainless sleeve, so that shot
   sliding in can't touch the top seal or the glass rim. Also consider a deflector that sends runoff
   into the catch bowl instead of the cone.
10. **A temperature check on the cup's top plate:** a thermocouple with an alarm at about 150 °C, or
    at least a temperature label.

## Open questions for Gage and Ronnie

1. Which seal turned white, and what colour was it new? Which one smoked: the cone-to-cup clamp
   O-ring, or the gasket under the top plate?
2. What exactly was taken apart on Nov 11, and how were the tie rods re-tightened?
3. Was the chamber under vacuum when the power went off? What was switched off: the main switch, or
   the outlet the machine is on?
4. Where did the 816 g end up: catch bowl, cone, cup, walls? A rough split would help.
5. Is the glass labelled (Borofloat, Duran, quartz)?

## Edison

Two tasks, submitted 00:11 UTC Nov 19:
- a `LITERATURE_HIGH` failure analysis covering seals, heat, glass, oxygen and prevention;
- a `PRECEDENT` search for collector and seal failures in atomizers.

See [`edison-trajectories/atomizer-nab-nov13-cup-failure/`](../../edison-trajectories/atomizer-nab-nov13-cup-failure/).
Both tasks succeeded at 00:41 UTC.

**Where it agrees:**
- **The causal chain.** The plate failed to atomize, so 1–3 mm shot and runoff arrived near the
  solidus and piled up at the cup's entrance. That overheated the seal and the clamped glass rim.
  Runs that made powder, or that left a puck in the catch bowl, put almost no heat into the cup.
- **The white crust is silicone.** Edison calls it "the diagnostic signature of silicone that has
  thermally decomposed to amorphous silica". Silicone begins to decompose at about 415 °C in N₂ and
  leaves about 30 wt% residue, which is about 70 at% O, 22 at% Si and 8 at% C
  ([doi:10.1007/s10973-015-4829-0](https://doi.org/10.1007/s10973-015-4829-0),
  [doi:10.3390/ma12010088](https://doi.org/10.3390/ma12010088)). FKM and EPDM char black.
  Overheated FKM gives off HF ([doi:10.1016/j.polymdegradstab.2023.110271](https://doi.org/10.1016/j.polymdegradstab.2023.110271)).
  Its handling advice:
  - a P2/N95 respirator or better, and nitrile gloves;
  - wet-wipe, don't sweep;
  - quarantine the powder;
  - if any seal could be FKM, decontaminate with bicarbonate.
- **The heat.** About 0.6 MJ in the charge (this record's estimate is 0.7 MJ). Its allowable
  temperature steps: borosilicate 120–170 K, soda-lime 60–80 K, fused quartz about 1000 K.
- **The vacuum reading.** The 20 mbar gap "can easily" be day-to-day barometric change, so it isn't
  evidence of a leak.
- **Prevention, ranked by benefit for cost:**
  1. the stop rule;
  2. the O₂ go/no-go rule, with a sensor check against cylinder argon after any power cut;
  3. a leak check after every disturbed joint;
  4. a top-flange thermocouple alarm at about 150 °C;
  5. a sacrificial sleeve;
  6. a bigger catch bowl or deflector;
  7. seals set back behind a shielded lip, or FFKM or metal C-rings ("FFKM … does not survive molten bronze");
  8. fused quartz;
  9. an all-metal pot;
  10. a water-cooled flange.

**Where it differs: oxygen.** Edison ranks a sensor artifact from the power cut first and a real leak
as a possible contributor. Its reasons:
- a zirconia cell needs to reheat, and a galvanic trace cell saturated by air can take hours to recover;
- air could be trapped in the sensor line while the bleed valve is shut.

It didn't have the HMI trace above. I still lean towards a real leak, for three reasons:
- the reading dropped within 3 s when pumping started and then tracked the pressure;
- it fell steadily for two hours at overpressure;
- every purge reset it to about 1000 ppm, and a one-off dose of air should have cleared by the
  third cycle.

A galvanic cell recovering slowly from an air soak could also explain the slow fall, though.
**The rate-of-rise test and the cylinder-argon check decide it.** Both explanations call for the
same steps before the next run.

**Precedent search.** Edison found no published case of hot shot burning a collector seal, cracking a
glass collector or raising O₂ through one. Related cases:
- a Savannah River Pd-alloy atomizer run in which a thermocouple fault ruined the crucible parts
  ([doi:10.1007/s11668-020-00887-w](https://doi.org/10.1007/s11668-020-00887-w));
- Howmet's Spraycast-X, which fitted special seals to stop leaks after evacuation and backfill;
- a 2017 LLNL gas-atomizer specification
  ([doi:10.2172/1411699](https://doi.org/10.2172/1411699)) that calls for stainless collection
  hoppers with isolation valves, three redundant O₂ analyzers, and a leak rate below
  1 × 10⁻⁶ atm·cm³/s.

For the rate-of-rise test: a rise that stays linear means a leak, and one that levels off means
outgassing. After a power cut, Edison suggests confirming the analyzer's self-test, its sample flow
and a low-O₂ reference before trusting the reading again.

## Files

- [`estimates.py`](estimates.py) / [`estimates.md`](estimates.md): heat in the charge, droplet
  freezing times, contact temperatures, glass thermal shock, barometric correction of the gauge, and
  O₂ after a refill.
- `frames/`: the HMI and the glowing cup from the #269 clip, and two frames from the cleaning video.
- Videos (*Atomizer Runs* playlist):

  | ID | Video | Captions? |
  |---|---|---|
  | `Gm3gC8SXMo8` | Nov 13, prep and run, video 1 | captioned |
  | `0sDd-eE_uqE` | video 2: the pour | captioned |
  | `nRPmLzQUUBY` | video 3: O₂ during a purge | captioned |
  | `0YEtnlsrLMo` | video 4: atomizing | |
  | `boWsO0rxHvU` | video 5: cleaning | no speech |
  | `ZpxmPxR995g`, `rvXQ87AALTM`, `LpvrzaWELpE`, `FRzaz9f7L1E`, `3tZqXeIqPDU`, `4g59T8JxwsU` | Nov 17 clean-up, parts 1–6 | parts 1–4 have little or no speech |

  They were fetched through a lab Pi's SOCKS tunnel (YouTube blocks CI runners).

File: atomizer-runs/2026-11-13/amazemet-chat/transcript.md
# WhatsApp group "BYU Atomizing": collection cup failure, Nov 13–20, 2026

Transcribed from Sterling's 96 s phone screen recording of the group chat (recorded 2026-11-20, 06:34 MST). Every message from Nov 13 to Nov 20 is here, in order, word for word, typos included. Times are as shown on Sterling's phone (US Mountain). Photos and video thumbnails are cropped into `media/`. The videos themselves are not in the recording, only their thumbnails.

**Phone numbers have been removed** from the text and blacked out in the images.

**AMAZEMET staff are named by role** ("AMAZEMET engineer"; "[a colleague]" for the person he planned to meet), following digital-alloy-lab's public-repo rules. The `si=` share-tracking parameter was dropped from the YouTube link.


## Friday, November 13, 2026

- **4:54 PM, Gage Erickson:**
  > Hey [AMAZEMET engineer] our oxygen accurate sensor seems to be sticking. How can I check it?
- **4:58 PM, Gage Erickson:**
  > It is sitting at 1000 ppm, and drops then goes back up on each purge
- **4:59 PM, Sterling (You):**
  > Maybe take and share a video, too?
- **5:01 PM, Gage Erickson:**
  [video, HD 21 MB; not in the recording. The thumbnail shows the HMI: INDUCTION ATOMIZATION, CHAMBER PRESSURE 156 [mbar], INDUTHERM TEMP 500 [°C], OXYGEN ACCU... 1000 [ppm]] (media/01)

## Saturday, November 14

- **2:18 AM, AMAZEMET engineer:**
  > During underpressure, the value may be higher and that is fine. After reaching the overpressure, it should start stabilising quickly
- **2:18 AM, AMAZEMET engineer:**
  > Only when chamber is over 50 mbar, the small release valve inside opens and the gas flows through the sensor
- **2:19 AM, AMAZEMET engineer:**
  > If it does not go under 1000ppm after a minute, I would assume that there is a leak
- **2:19 AM, AMAZEMET engineer:**
  > Best to check the cone sealing and the powder container
- **6:25 AM, Sterling (You):**
  > Would you mind watching https://youtu.be/boWsO0rxHvU and letting us know how you would recommend restoring the system?

  > "About 3/4 the way through the trial it started to smell like burning rubber and smoke was coming from the seal that connects the funnel to the collection cup. Looks like molten bronze was piling on the back of the atomizer chamber and blackened the steel.

  > Upon cleaning I found a thick white powder substance about 3/4" tall on the wall of the entrance to the collection cup underneath a bunch of bronze that had piled up and slid down the side of the cup. I think whatever that 3/4" ring is made out of is what burned."

  [link preview: "11/13/2026 Atomizer Trial Video 5 Cleaning", youtu.be] (media/02)

## Sunday, November 15

- **1:40 PM, AMAZEMET engineer:**
  > Hi, could you send a few photos? The video did not tell me too much. One comment is that I see that the shields that are put in the cone were not used? They always managed to protect the system from damage. If the seal is the only damaged part, you should have the replacements available
- **1:41 PM, AMAZEMET engineer:**
  > Or do you mean the rubber that is around the valve part? Or the rubber seal that the glass presses into?

## Monday, November 16

- **Edited 2:20 PM, Gage Erickson:**
  > I believe it is the rubber around the valve part. Ronnie will get some pictures today to send over.
- **2:32 PM, Gage Erickson:**
  [photo: the collection cup seen from above] (media/03)
- **2:32 PM, Gage Erickson:**
  [photo: the collection cup held in a gloved hand] (media/04)
- **2:43 PM, Ronnie Guymon:**
  [video, HD 8.8 MB; not in the recording, thumbnail only] (media/05)
- **10:31 PM, AMAZEMET engineer:**
  > Does the system seal at all now?

## Tuesday, November 17

- **1:53 PM, Gage Erickson:**
  > Yes I think so
- **1:57 PM, AMAZEMET engineer:**
  > That’s some good news, but that definitely needs to be changed. I don’t think that I have seen that situation before though
- **1:58 PM, AMAZEMET engineer:**
  > The material is epdm if I remember correctly
- **2:16 PM, Gage Erickson:**
  [video, HD 3.8 MB; not in the recording. The thumbnail shows the cracked glass cup] (media/06)
- **2:17 PM, Gage Erickson:**
  > I just cleaned it out and discovered that enough heat made it into the collection cup to crack the glass and melt all the seals in the cup. We used the splash plate in the collection cone. If there was a leak and oxygen was getting in, could have have contributed to the heat in the collection cup?
- **2:17 PM, Gage Erickson:**
  [photo: the glass cup next to the cup's metal parts; same photo as the 3840×2160 image in digital-alloy-lab issue 269] (media/07)
- **2:18 PM, Gage Erickson:**
  [photo: close-up of a metal ring; same photo as the other image in digital-alloy-lab issue 269] (media/08)
- **2:19 PM, Sterling (You):**
  > [AMAZEMET engineer], I think you mentioned there was a newer version of the bottom collection cup / container system? Obviously that doesn't address the problem, but with it being unusable it seems like it might be a good time to explore getting that
- **2:20 PM, AMAZEMET engineer:** _(replying to Gage, 2:17 PM: "I just cleaned it out and discovered that enough heat made it into the collection cup to crack the glass and …")_
  > Can’t confirm that the oxygen could matter here. All the parts are fortunately available in stock
- **2:20 PM, AMAZEMET engineer:** _(replying to Sterling, 2:19 PM: "[AMAZEMET engineer], I think you mentioned there was a newer version of the bottom collection cup / container system? O…")_
  > The other one is just much simpler metal cup, without the glass etc.
- **2:21 PM, AMAZEMET engineer:**
  > I should see [a colleague] tomorrow and will discuss with him the best approach now

  👍 reaction
- **2:22 PM, AMAZEMET engineer:**
  > Not sure if that will succeed but I will try to suggest a possibility of him bringing those pieces with him to US, from the tradeshow machine
- **2:24 PM, Gage Erickson:**
  > What is the timeline looking like for getting another cup?
- **2:26 PM, AMAZEMET engineer:**
  > The glass one will take some. A metal one could be available much sooner, though I currently don’t have anyone on site in the company who can help with shipping and so on
- **2:27 PM, Sterling (You):**
  > Would you be able to share dimensions / specs for the metal one?
- **2:29 PM, AMAZEMET engineer:**
  [photo: the metal collection cup fitted under a machine's cone] (media/09)
- **2:29 PM, AMAZEMET engineer:**
  > Please see the photo here. It can come with a valve or without. The valve is a separate piece
- **3:39 PM, Gage Erickson:**
  > When the atomizer is on should there always be a small amount of argon flowing into the melting chamber?
- **4:01 PM, Gage Erickson:**
  > What does this go to?

  [photo: a black cap held in a gloved hand] (media/10)
- **11:24 PM, AMAZEMET engineer:** _(replying to Gage, 3:39 PM (the argon question); 👍 reaction)_
  > Yes, there is a small amount constantly leaking too - through the oxygen sensor on the right side. In the blue cabinet
- **11:25 PM, AMAZEMET engineer:** _(replying to Gage, 4:01 PM ("What does this go to?" photo); 👍 reaction)_
  > If you remove the ultrasonic system completely, this is the cap for the door mounting. A regular one would not fit

## Wednesday, November 18

- **11:05 AM, Gage Erickson:** _(replying to AMAZEMET engineer, 11:24 PM: "Yes, there is a small amount constantly leaking too - through the oxygen sensor on the right side. In the blue c…")_
  > I was adjusting this in the blue cabinet when I was trying to get the oxygen sensor to read properly. Right now I don’t hear any gas coming out, so I’ll have to adjust it again until there is a sound.
- **11:05 AM, AMAZEMET engineer:**
  > Definitely
- **11:39 AM, AMAZEMET engineer:**
  > The flow is needed to ensure the measurement

  👍 reaction

## Friday, November 20 ("Today" in the recording)

- **6:27 AM, Sterling (You):**
  > What's the timeline looking like for potentially getting a replacement collection cup?

  no reply yet when the recording was made

File: atomizer-runs/2026-11-13/estimates.md
# Nov 13 2026: estimates

Generated by `estimates.py`. Inputs are rounded handbook values or readings from the run videos;
each section says which. Order-of-magnitude checks only.

## 1. Heat carried by the charge

- Sensible (solid, 25-1040 C) 487 J/g + latent 230 J/g + liquid (1054-1300 C) 130 J/g = **848 J/g**
- For 816 g: **692 kJ** (about the energy to heat 2 L of water from 20 to 100 C)
- Of that, 294 kJ has to leave before the metal is fully solid.

## 2. How far each droplet size gets towards solid before it reaches the cone

Fall of 0.8 m from rest takes about **0.40 s** (drag ignored; it only lengthens the flight of
the smallest drops). Heat loss is convection (Ranz-Marshall, Nu = 2 + 0.6 Re^0.5 Pr^0.33, with the
velocity reached halfway down) plus radiation (emissivity 0.3). Energy to remove before fully solid:
360 J/g.

| Droplet diameter | Time to solidify | Fall time / time to solidify | Arrives as |
|---|---|---|---|
| 50 um | 0.0125 s | 32 | solid, then cools further |
| 100 um | 0.0439 s | 9.2 | solid, then cools further |
| 200 um | 0.147 s | 2.7 | solid, then cools further |
| 1 mm | 1.91 s | 0.21 | mostly liquid |
| 2 mm | 5.12 s | 0.079 | mostly liquid |
| 3 mm | 8.84 s | 0.046 | mostly liquid |

Fine powder (d50 around 100 um on the good runs) freezes within the first few centimetres and reaches
the cup cool. Shot of 1-3 mm, which is what the plate threw on Nov 13, reaches the cone still largely
liquid, sticks to whatever it lands on and keeps nearly all of its heat.

## 3. Surface temperature the moment hot bronze touches each material

Two semi-infinite bodies in contact settle at T_c = (e1 T1 + e2 T2)/(e1 + e2), with effusivity
e = sqrt(k rho c). Bronze at 1000 C (just solid) against parts at 25 C:

| Bronze at 1000 C touching | Contact temperature |
|---|---|
| 316 stainless (flange) | 604 C |
| Borosilicate 3.3 glass | 899 C |
| Silicone rubber seal | 956 C |
| FKM (Viton) seal | 943 C |

Silicone seals are rated to about 200-230 C continuous and FKM to about 200-250 C, so a seal that a
bead touches is overheated at once; it only survives if no hot metal reaches it.

## 4. Thermal-shock margin of the glass

Stress from a sudden surface temperature change: sigma = E alpha dT / (1 - nu). Taking 40 MPa as the
tensile stress an abraded glass surface fails at (assumed; design values are lower):

| Glass | E (GPa) | alpha (1/K) | dT that reaches 40 MPa |
|---|---|---|---|
| Soda-lime | 70 | 9e-06 | 50 K |
| Borosilicate 3.3 | 64 | 3.3e-06 | 152 K |
| Fused quartz | 72 | 5.5e-07 | 838 K |

Bronze at 1000 C puts the touched glass surface near 899 C: about 6x what borosilicate takes,
and close to the limit even for fused quartz.

## 5. The vacuum gauge reads relative to the room, and the room pressure changes

Surface pressure at Provo (Open-Meteo archive, ERA5, grid elevation 1427 m), mid-afternoon on each run day.
If the pump reaches the same absolute pressure every time, the gauge can only read (that pressure minus
the room's). Taking -850 mbar as the reading on a day of average room pressure (the five NAB run days):

| Day | Room (hPa = mbar) | Gauge at the same absolute vacuum |
|---|---|---|
| Oct 27 | 856 | -848 mbar |
| Oct 28 | 859 | -851 mbar |
| Nov 5 | 861 | -852 mbar |
| Nov 10 | 867 | -859 mbar |
| Nov 13 | 849 | -841 mbar |
| Nov 17 | 848 | -840 mbar |

Nov 13's room pressure was 7-18 mbar lower than on the other NAB run days,
so the same pump-down reads that much less negative.
The video of the Nov 13 pump-down at 500 C reads -834 mbar at its lowest (Gage's notes: about -830).
Weather accounts for most of the shortfall from the usual -850. What is left, 0-10 mbar depending on which
day is the reference, is within the scatter of the reading, and is also about the size of leak that
section 6 says would leave ~1000 ppm O2. The gauge can't tell those two apart.

## 6. What it takes to leave about 900 ppm O2 after a backfill

Backfilling with argon to +150 mbar gauge is about 999 mbar absolute. The O2 left equals the O2
partial pressure at the bottom of the pump-down divided by that:

| Air left at the bottom of the pump-down | O2 after backfill |
|---|---|
| 0.1 mbar | 21 ppm |
| 0.5 mbar | 105 ppm |
| 1.0 mbar | 209 ppm |
| 2.0 mbar | 418 ppm |
| 4.0 mbar | 837 ppm |
| 5.0 mbar | 1046 ppm |

Normal runs (low 20s ppm) leave about 0.1 mbar of air. The 873-1000 ppm on Nov 13 needs about 4 mbar of
air at the bottom of every pump-down, while the gauge reading barely changes.

A one-off dose of air (such as the chamber drawing in air when the machine lost power) is purged quickly:
- after 1 pump-down/backfill cycle(s) to 16 mbar absolute: 3346.7 ppm
- after 2 pump-down/backfill cycle(s) to 16 mbar absolute: 53.6 ppm
- after 3 pump-down/backfill cycle(s) to 16 mbar absolute: 0.9 ppm

Six extra purges should therefore have brought a one-off dose of air below 1 ppm. A reading that went
back to 1000 ppm after every purge means either a source that refills during each pump-down (a leak
open to the room) or a sensor fault.

The pump-down filmed in video 3 (t = 12-36 s) gives a chamber time constant V/S of about **9 s**.
Valve the pump off at full vacuum and watch the gauge (a rate-of-rise test). A leak that leaves 4 mbar of
air at the bottom of a pump-down raises the pressure by about 4/9 = 0.46 mbar/s, roughly
**28 mbar per minute**, while a tight chamber with ~0.1 mbar of air rises about 0.7 mbar/min plus outgassing.
A 5-minute rate-of-rise test therefore separates the two cases by more than the gauge's resolution.
