Repository: vertical-cloud-lab/digital-alloy-lab

# Seeding the BOFN campaign: which experiments come first (#275)

[#275](https://github.com/vertical-cloud-lab/digital-alloy-lab/issues/275) asks how to choose the
initial experiments for the Al alloy campaign in
[#255](https://github.com/vertical-cloud-lab/digital-alloy-lab/issues/255), which
[#256](https://github.com/vertical-cloud-lab/digital-alloy-lab/issues/256) schedules. It suggests
a mix of three sources, about three runs each:

- **agent-chosen** compositions (literature, databases, CALPHAD);
- **known baselines** (AlSi10Mg, Scalmalloy);
- **Sobol** or another space-filling design.

It also asks:

File: bofn-seeding/edison/q4-seed-recipes/artifact-00.md
<!-- Edison artifact key: artifact-00 -->
| Alloy family | Specific composition (wt%; basis) | Source | Powder route and size | LPBF machine | Key parameters: P/v/h/t; VED | Plate preheat | Relative density | Cracking | As-built YS/UTS/El. | Direct-aged condition | Aged YS/UTS/El. | Hardness | Key microstructural features |
|---|---|---|---|---|---|---|---|---|---|---|---|---|---|
| Al–Mn–Cr–Zr, Alloy C | Al–5.0Mn–0.8Cr–0.6Zr–0.17Fe–0.24Si; **measured ICP-OES** | Mehta 2022/2023 | Höganäs gas-atomized; 20–53 µm | EOS M100; later EOS M290 | M100: 170 W/1500 mm·s⁻¹/0.10 mm/0.030 mm; **37.8 J·mm⁻³**. M290: 370 W/1300/0.13/0.030; **73.0 J·mm⁻³** | Not reported; treated as unheated | 99.5–99.8% | Crack-free across broad DOE window | **250/310 MPa/25%**; XY/XZ averaged | 648 K (375 °C), 24 h | **350/440 MPa/8%**; XY/XZ averaged | ≈102→130 HV | Mainly columnar α-Al; mean ECD ≈26 µm; Mn-rich nanoscale particles at melt-pool and cell boundaries; strong Mn/Cr/Zr supersaturation; ageing forms Mn/Cr- and Zr-bearing dispersoids (pqac-00000023, pqac-00000026, pqac-00000027, pqac-00000047) |
| Al–Mn–Cr–Zr–Mg, Alloy F | Al–4.8Mn–0.9Cr–1.1Zr–1.2Mg–0.19Fe–0.20Si; **measured ICP-OES** | Mehta 2023 | Höganäs gas-atomized; 20–53 µm | EOS M290; 100 µm spot | 370 W/1300 mm·s⁻¹/0.13 mm/0.030 mm; **73.0 J·mm⁻³**; 67° rotation | Not reported | 99.7–99.8% | Crack-free; low-Zr Mg-bearing Alloy E cracked | **390/450 MPa/17%**; XY/XZ averaged | 648 K (375 °C), 8 h | **500/560 MPa/5%**; XY/XZ averaged | **132→172 HV** | Bimodal ≈1 µm mean ECD; fine equiaxed grains at melt-pool boundaries; elongated intrapool grains; primary cubic L1₂-Al₃Zr nucleants; Mn-rich particles and local Mg segregation (pqac-00000024, pqac-00000025, pqac-00000040, pqac-00000047) |
| Al–Mn–Ti–Zr | Al–4.8Mn plus Ti and Zr; **4.8Mn nominal/selected; exact bulk Ti and Zr not recovered** | Mair 2022 | Pre-alloyed gas-atomized; size not recovered | Not recovered | 380 W/1900 mm·s⁻¹/0.10 mm/0.030 mm; **66.7 J·mm⁻³**; 10 mm stripes, zigzag, 67° rotation | None | **99.9 ± 0.1%** | Crack-free | **284 ± 3/320 ± 1 MPa/16.9 ± 0.2%** | No aged tensile condition reported | NR | **108 ± 1 HV10** | Fine-grain and solid-solution strengthening; ≈3.7 ± 0.5 wt% metastably retained Mn; primary L1₂-Al₃(Ti,Zr) nuclei; Mn–Fe–Si-rich boundary precipitates (pqac-00000002, pqac-00000003, pqac-00000004) |
| Al–Mg–Zr, Addalloy | Al–3.60Mg–1.18Zr; **measured ICP-OES**; another batch 3.60Mg–1.12Zr | Griffiths/Croteau 2018–2020 | Gas-atomized; 10–45 µm, D50 14 µm, or 25–45 µm, D50 37 µm | Concept Laser M2; 200 W CW; 90 µm spot | 200 W/200 mm·s⁻¹/0.135 mm/0.030–0.040 mm; **123.5–92.6 J·mm⁻³**; chess scan | NR | Described as high density | Crack-free | YS ≈220–290 MPa by batch/orientation; UTS/El. NR | 400 °C, 2–8 h | YS ≈337–359 MPa; representative 8 h result ≈345–351 MPa and ≈20% El.; UTS NR | NR | Fine/equiaxed-to-bimodal grains controlled by primary Al₃Zr; ageing forms coherent ≈2 nm continuous and ≈5 nm discontinuous L1₂-Al₃Zr; Mg solid-solution strengthening (pqac-00000048, pqac-00000049, pqac-00000055) |
| Al–Fe–Zr, Aheadd CP1 | Al–1.02Fe–1.05Zr; **measured powder ICP**; O 0.098, N <0.005, H 0.0019 wt% | Pauzon 2022 | Gas-atomized; size NR | EOS M290 | 370 W/1400 mm·s⁻¹/0.13 mm/0.060 mm; **33.9 J·mm⁻³**; stripes, 67° rotation | **100 °C** | **>99.7%** | Crack-free/near fully dense | YS/UTS/El. NR | Stress relief 300 °C/2 h; direct age **400 °C/4 h** | **YS 310 MPa**; UTS/El. NR | NR | Primary Al₃Zr promotes refinement and crack resistance; ageing forms coherent L1₂-Al₃Zr nanoparticles plus plate-like Al₁₃Fe₄ and raises conductivity by solute depletion (pqac-00000006, pqac-00000007) |
| Al–Mg–Mn–Er–Zr | Al–6.40Mg–0.72Mn–0.40Er–1.10Zr; **measured bulk chemistry**; O 0.04, N 0.002 | Guo 2022 | Gas-atomized; 20–60 µm; D50 37.9 µm | NR | 350 W/1000 mm·s⁻¹/0.13 mm/0.030 mm; **89.7 J·mm⁻³**; strips, 67° rotation | NR | NR | High-Zr specimen 3 reported crack-free | **325 ± 4/438 ± 3 MPa/18.0 ± 1.8%** | **375 °C/10 h**; alternatives 350 °C/25 h or 325 °C/50–100 h | **440 ± 3/520 ± 2 MPa/15.5 ± 1.0%** | **126 ± 2→165 ± 5 HV** | Heterogeneous equiaxed/columnar grains; primary Al₃(Er,Zr) nuclei; ageing forms Al₃Er followed by Al₃(Er,Zr) core–shell precipitates; retained Mn/Mg solution strengthening (pqac-00000008, pqac-00000051, pqac-00000052, pqac-00000054) |
| Al–Ni–Er–Zr | Al–2.73Ni–3.19Zr–2.33Er; **design/charge composition, not reported ICP** | Taheri-Mousavi 2024/2025 | Ultrasonically atomized custom powder; size NR | LPBF machine NR | Power and speed optimized; numerical settings NR | NR | NR | Crack-free cubes and tensile specimens | Tensile values NR; **180 HV** | **400 °C/8 h** peak; strength retained through 48 h | Reported tensile strength ≈395 MPa; YS/El. NR; ≈50% above authors’ benchmark | 180 HV as-built; peak ≈50% above benchmark | Non-textured equiaxed grains; Al–Ni–Er/Zr metastable ternary reservoir transforms into dense 1–5 nm coherent L1₂-Al₃(Er,Zr); residual primary Al₃Ni/Al₃Zr (pqac-00000009, pqac-00000010, pqac-00000015, pqac-00000016, pqac-00000036) |
| Al–Mn–Mg–Sc–Zr | Al–4.58Mn–1.24Mg–0.91Sc–0.42Zr–0.07Fe–0.04Si; **measured chemistry converted from at%** | Bayoumy 2023 | Gas-atomized; 20–70 µm; mean ≈35 µm | EOS M290 | 350 W/1600 mm·s⁻¹/0.10 mm/0.030 mm; **72.9 J·mm⁻³**; 67° rotation | **35 or 200 °C** | **>99.5%** | No significant cracking reported | At 35 °C, YS ≈20% below heated build; complete values NR | No furnace age; **200 °C platform causes in-situ ageing** | **YS 522 MPa; El. up to 18%**; UTS NR | NR | Bimodal melt-pool structure; 200 °C platform forms 1.5–2 nm Sc-rich clusters at ≈1.75×10²⁴ m⁻³ and reduces residual stress to ≈57% of the cold-build value (pqac-00000017, pqac-00000018, pqac-00000019) |
| Al–Mg–Si–Zr | Al–7Mg–2Si–1.2Zr; **nominal** | Yang 2022 | Pre-alloyed powder; route/size NR | Machine NR; 170 W laser; 100 µm beam | 170 W/350 mm·s⁻¹/0.15 mm/0.030 mm; **107.9 J·mm⁻³**; chessboard, 67° rotation | **150 °C** | NR | No cracking reported at optimum | **447.9 ± 3.6/493.4 ± 6.7 MPa/9.6 ± 1.1%** | HT1: 180 °C/4 h; higher-temperature ageing and soft annealing also tested | HT1 UTS **503.2 ± 1.1 MPa**; HT2 YS **467 ± 1.3 MPa**; other values NR | NR | Fine heterogeneous Zr-refined grains; cellular/eutectic Mg₂Si plus supersaturated Mg and Si; subsequent Mg₂Si precipitation tunes strength and ductility (pqac-00000021, pqac-00000022) |
| Al–Mg–Zn–Si–Mn | Al–5.39Mg–3.08Zn–1.96Si–0.75Mn–0.17Fe; **measured powder chemistry** | Yang 2022 | Argon gas-atomized; size NR | Farsoon FS271M; 500 W-class laser; 90 µm beam | Optimized **129.1 J·mm⁻³**; individual P/v/h/t NR; 67° rotation | NR | **98.9%** | Reported crack-free; below campaign density target | **403/548 MPa/6.7%** | No separate age; intrinsic LPBF thermal cycling causes precipitation | Same as as-built | NR | Refined α-Al divided by Al–Mg₂Si eutectic; coherent α-Al(Fe,Mn)Si and MgZn₂ dispersoids plus GP zones; elongation below 8% target (pqac-00000012, pqac-00000014) |
| Pseudo-binary Al–Mg₂Si eutectic | Al–9.6Mg–4.9Si, equivalent to Al–13.3Mg₂Si; **nominal** | Yang 2023 | Route/size NR | NR | Optimized **129.6 J·mm⁻³**; individual P/v/h/t NR | NR | **99.3%** | Described as crack-free; below campaign density target | **439/557 MPa/2.9%** | No aged tensile condition reported | NR | NR | Very fine α-Al/Mg₂Si eutectic; high eutectic fraction enables crack backfilling and interface strengthening, but ductility is disqualifying for the ≥8% objective (pqac-00000013) |
| Al–HS1, Al–Mn–Cr–Zr family | Proprietary Al–Mn–Cr–Zr chemistry; **exact bulk composition undisclosed** | Arena 2024; underlying Mehta work | Pre-alloyed powder; route/size NR | EOS M290 | Standard AlSi10Mg parameter set; exact P/v/h/t NR | NR | NR | Printable and qualified at coupon/component scale | Approx. YS 250 MPa; UTS/El. NR | **375 °C/14 h** | Vertical: **343/430 MPa/4.8%**; horizontal: **356/441 MPa/10.4%** | NR; YS rises ≈40% | Fine precipitates averaging <5 nm after ageing; coarser grain- and melt-pool-boundary particles; horizontal specimens meet the ductility target but vertical specimens do not (pqac-00000045, pqac-00000046) |


*Table: Comparison of leading LPBF aluminium candidates, distinguishing measured chemistry from nominal or proprietary compositions. NR denotes information not reported in the retrieved source.*

File: bofn-seeding/edison/q4-seed-recipes/artifact-01.md
<!-- Edison artifact key: artifact-01 -->
| Seed # | Role | Alloy designation | Target composition (wt%) | Feedstock needed | Approx. liquidus (°C) | Strengthening route | Literature result being reproduced—or hypothesis tested | Known strengths and risks | Direct-ageing schedule |
|---:|---|---|---|---|---:|---|---|---|---|
| 1 | Benchmark 1 | AlSi10Mg baseline | Al–10Si–0.4Mg | **On hand:** 6063, Al–12Si, Mg | ≈596 | Fine cellular/eutectic Si network; Mg supersaturation; dislocation and Si-particle strengthening | Establish the machine/powder baseline: expected as-built YS ≈230–270 MPa, with literature comparator 240 MPa YS, 460 MPa UTS, 13% elongation (pqac-00000047) | Highest printability confidence and easiest charge preparation; Mg evaporation can shift chemistry; direct ageing may raise YS modestly but coarsening of the Si network can reduce UTS | As-built first; optional 160–170 °C/6 h screening treatment |
| 2 | Benchmark 2 | Zr-free Al–Mn–Cr | Al–5Mn–0.8Cr | **On hand:** 6063/Al base, Mn, Cr | ≈680 **(estimate; verify by CALPHAD/DTA)** | Mn+Cr supersaturated solid solution; grain/cell-boundary strengthening; Mn/Cr-rich dispersoid precipitation on ageing | Isolate the Zr-free portion of Mehta Alloy C. Published **Zr-bearing** Alloy C, Al–5Mn–0.8Cr–0.6Zr, gave 250/310 MPa YS/UTS and 25% elongation as built, then 350/440 MPa and 8% after 375 °C/24 h (pqac-00000023, pqac-00000047) | Mechanistically clean and likely crack-resistant; however, **350 MPa aged YS is not demonstrated without Zr**, and removing Zr sacrifices Al₃Zr nucleation/precipitation. High Mn/Cr raises atomization-sludge and incomplete-dissolution risks | Screen 350, 375 and 400 °C for 4, 8 and 24 h; literature anchor is 375 °C/24 h, but expected response is lower without Zr |
| 3 | Literature pick 1 | Zr-free Al–Mg–Si–Ti eutectic | Al–5Mg–2Si–0.7Ti | **On hand:** 6063, Al–12Si/Si, Mg, Ti | ≈625 **(estimate; verify)** | α-Al/Mg₂Si eutectic backfilling; Mg solid solution; primary Al₃Ti heterogeneous nucleation and grain refinement | Test the Wen-type Ti-nucleation/eutectic-filling concept. A related measured Zr-free Al–5.39Mg–3.08Zn–1.96Si–0.75Mn achieved 403 MPa YS and 548 MPa UTS, but only 6.7% elongation and 98.9% density; pseudo-binary Al–9.6Mg–4.9Si reached 439 MPa YS but only 2.9% elongation (pqac-00000012, pqac-00000013) | Best Zr-free route toward >400 MPa YS, but the exact proposed chemistry is **not a direct published reproduction**. Ti dissolution/sludge is a serious melt risk; use an Al–Ti master alloy if possible and add late. Mg loss and brittle Mg₂Si fraction may defeat the ≥8% elongation target | Test as-built first; then 160–180 °C/4–8 h to precipitate Mg₂Si without destroying the fine eutectic network |
| 4 | Literature pick 2 / deliberate failure-boundary probe | Zr-free Al–Mn–Cr–Mg | Al–4.7Mn–0.8Cr–1.0Mg | **On hand:** Al base, Mn, Cr, Mg; confirm adequate Mn inventory | ≈660 **(estimate; verify)** | Mn+Cr+Mg supersaturated solid solution; Mn/Cr-rich dispersoids after ageing | Probe whether Mg strengthening can be retained without Zr. The closest measured alloy, Mehta Alloy E, was Al–4.7Mn–0.8Cr–0.7Zr–1.0Mg and **cracked despite containing 0.7% Zr**; high-Zr Alloy F was required for refinement and crack suppression (pqac-00000024, pqac-00000025) | High-information negative-control candidate, but it has the **highest cracking risk among the six**. Do not assume it is a literature-validated crack-free alloy. A separate 0.3–0.5Ti rescue variant would be a different composition and should not be conflated with this seed | If dense and crack-free: 350–375 °C/4–24 h. Begin with 375 °C/8 h; monitor whether precipitation gain offsets Mg-solid-solution loss |
| 5 | Literature pick 3 | Zr-free Al–Fe–Ni eutectic | Al–1.5Fe–1.5Ni | **BUY:** Fe and Ni; Al base on hand | ≈640 **(estimate; verify)** | Rapid-solidification-refined Al–Fe–Ni eutectic/intermetallic network; fine-cell and load-transfer strengthening | Test the low-criticality, thermally stable eutectic route. The proposed chemistry and predicted as-built YS ≈250–300 MPa are **campaign hypotheses**, not a directly documented reproduction in the retrieved evidence | Narrow-freezing eutectic should reduce hot-tearing risk and avoid Mg evaporation; likely strength may not exceed 300 MPa, and coarse/brittle Al₉FeNi-type phases can reduce ductility. Fe/Ni fully dissolve more readily than Zr/Ti but still require verified melt homogeneity | Primarily an as-built alloy; optional 300–400 °C/2–8 h stability screen, expecting limited precipitation hardening rather than a sharp age peak |
| 6 | Exploratory | Zr-free Al–Mg–Mn–Er | Al–5Mg–0.7Mn–0.3Er | **On hand:** Mg, Mn and limited Er; reserve enough Er for replicate chemistry checks | ≈640 **(estimate; verify)** | Mg/Mn solid solution; possible primary Al₃Er nucleation; possible coherent L1₂-Al₃Er precipitation | Determine whether Er alone can replace the Zr-assisted nucleation/age-hardening route. Published strong Er alloy evidence uses Zr: measured Al–6.40Mg–0.72Mn–0.40Er–1.10Zr gave 325/438 MPa YS/UTS and 18% as built, rising to 440/520 MPa and 15.5% after 375 °C/10 h (pqac-00000051, pqac-00000052, pqac-00000054) | Strong SAASBO information value, but **no retrieved publication validates this Zr-free composition as crack-free**. Er may segregate or form coarse primary Al₃Er rather than a useful nanoscale dispersion; Mg evaporation remains important | Screen 300, 325, 350 and 375 °C; 3, 10 and 24 h. Use 375 °C/10 h only as the Zr-bearing comparator, not as a guaranteed optimum |
| 7 | Optional—highest-strength literature reproduction | Mehta Alloy F | Al–4.8Mn–0.9Cr–1.1Zr–1.2Mg; practical rounded target Al–5Mn–0.8Cr–1.1Zr–1.2Mg | **BUY:** Al–10Zr master alloy; other elements on hand | ≈680 **(estimate; verify)** | Primary Al₃Zr grain nucleation; Mn/Cr/Mg solid solution; Al₃Zr and Mn/Cr-rich precipitation | Reproduce measured-chemistry Alloy F: 390/450 MPa YS/UTS and 17% as built; 500/560 MPa and 5% after 375 °C/8 h; hardness 132→172 HV (pqac-00000024, pqac-00000040, pqac-00000047) | Best strength evidence and crack-free at 99.7–99.8% density, but aged ductility misses the 8% objective. Zr dissolution and primary Al₃Zr/sludge formation are major 350 g melt risks; add Al–10Zr early and verify complete dissolution before Mg addition | 375 °C/8 h peak-strength reproduction; also test 350 °C/8–24 h or under-ageing to trade some strength for ≥8% elongation |
| 8 | Optional—Er/Zr precipitation reproduction | Guo Alloy 3 | Al–6Mg–0.7Mn–0.4Er–1.1Zr | **BUY:** Al–10Zr master alloy; Mg, Mn and Er on hand | ≈640 **(estimate; verify)** | Mg/Mn solution strengthening; primary Al₃(Er,Zr) nucleation; Al₃Er→core–shell Al₃(Er,Zr) nanoprecipitation | Reproduce measured Al–6.40Mg–0.72Mn–0.40Er–1.10Zr: as-built 325/438 MPa YS/UTS and 18%; aged 375 °C/10 h 440/520 MPa and 15.5% (pqac-00000051, pqac-00000052, pqac-00000054) | Best documented strength–ductility balance among the optional alloys, but uses substantial Zr and Er and is sensitive to Mg evaporation. Primary particles/sludge and composition drift must be checked by ICP-OES | 375 °C/10 h; lower-temperature alternatives: 350 °C/≈25 h or 325 °C/50–100 h (pqac-00000051) |
| 9 | Optional—low-Sc bridge to Scalmalloy | Low-Sc Al–Mg–Sc–Zr | Al–4Mg–0.3Sc–0.4Zr | **BUY:** Al–10Zr master alloy; use limited Sc stock; Mg on hand | ≈640 **(estimate; verify)** | Primary Al₃(Sc,Zr) grain nucleation; Mg solid solution; coherent L1₂-Al₃(Sc,Zr) precipitation | Establish whether 0.3% Sc plus 0.4% Zr gives a useful fraction of Scalmalloy performance. Closely related literature includes Al–3.02Mg–0.2Sc–0.1Zr aged at 325 °C and reaching ≈400 MPa UTS, but the exact proposed chemistry is **not a direct reproduction** (pqac-00000039) | High probability of crack-free refinement and ageing response with much less Sc than Scalmalloy; nevertheless, 0.3% Sc may be below the threshold for fully equiaxed grains under the campaign’s coarse-powder/80 µm-spot conditions. Zr dissolution remains the main melt risk | Start 325 °C/4 h; map 300–350 °C for 2, 4, 8 and 12 h to locate peak strength while retaining ≥8% elongation |


*Table: Recommended six initial alloys and three optional additions, with feedstock, processing rationale, evidence targets, risks, and ageing schedules. Estimates and unsupported extrapolations are explicitly separated from published results.*

File: bofn-seeding/edison/q5-patents-commercial/answer.md
# Survey of Aluminium Alloys Designed for Laser Powder Bed Fusion (LPBF/SLM): Patent and Commercial Landscape

## 1. Introduction

This survey covers the patent and published-composition landscape for aluminium alloys specifically designed or adapted for laser powder bed fusion (LPBF / SLM) and related rapid-solidification powder routes. The objective is to identify claimed composition windows, worked example compositions, strengthening mechanisms, recommended heat treatments, and reported mechanical properties, so that starting compositions for a new alloy discovery campaign can be selected with knowledge of what is already claimed. The following sections are organized by alloy family, followed by an integrated analysis addressing white space, best Sc-free performers, recommended seed experiments, and atomization/processing guidance.

---

## 2. Major Alloy Families — Compositions, Patents, Properties

The comprehensive summary table below covers the major patent families and published compositions identified in this survey:

| Family / product | Assignee / vendor | Patent / application numbers | Priority year | Alloy system | Claimed composition ranges | Worked example composition | Cracking-control / strengthening mechanism | Recommended heat treatment | Reported properties | Status |
|---|---|---|---:|---|---|---|---|---|---|---|
| **Scalmalloy®** | Airbus Defence and Space / APWorks | [EP2766136B1](https://patents.google.com/patent/EP2766136B1); [WO2008125092](https://patents.google.com/patent/WO2008125092A1) / DE102007018123 family | 2007; 2011 for passivation family | Al–Mg–Sc–Zr–Mn | **Patent claim, wt%:** Mg 0.5–10, Sc 0.2–2.0, Zr 0.2–2.0; optional Mn 0.1–1.0. Preferred: Mg 2.5–5.0, Sc 0.3–1.0, Zr 0.2–0.5, Mn 0.1–0.8. (EP2766136B1 pages 3-5) | **Journal example, wt%:** Al–4.4Mg–0.8Sc–0.3Zr–0.5Mn. (schimback2022alloydesignstrategy pages 1-2) | Primary Al₃(Sc,Zr) nucleants refine grains and suppress hot cracking; direct aging forms coherent L1₂ Al₃(Sc,Zr) precipitates; Mg solid-solution and bimodal-grain strengthening. (cerri2024mainheattreatments pages 1-2, cerri2024mainheattreatments pages 16-18) | Direct age about 325°C × 4 h; low-temperature HIP about 325°C × 4 h, 1000 bar. | **Journal/review, generally isotropic:** as-built YS 256–278 MPa, UTS 349–350 MPa, El 19–20%; aged YS 456–469, UTS 512–521, El 12–13%; HIP YS 482–493, UTS 523–547 MPa. Horizontal/X study: 287/364 MPa as-built and 468/517 MPa aged; reported ductility metric was reduction in area, not elongation. (cerri2024mainheattreatments pages 1-2, mehta2021laserpowderbed pages 7-10) | EP granted; older DE/WO family granted in at least DE. |
| **Scancromal® / Cr-rich Al** | Airbus Defence and Space | [US20220186346A1](https://patents.google.com/patent/US20220186346A1) and WO/EP/CN/JP/KR/DE family | ≈2019 | Al–Cr–Sc–Zr | Exact independent-claim ranges were not recovered in the reviewed excerpt; patent concerns Cr-rich Al, especially with Mn and Zr. | **Same-group journal example, not patent example, wt%:** Al–2.6Cr–0.7Sc–0.3Zr. (schimback2022alloydesignstrategy pages 1-2) | Cr-rich rapidly solidified microstructure; Sc/Zr precipitation and grain control. Reported compressive strength/deformation exceeded Al–Mg–Sc by more than 25% and Al–Si(Mg) by more than 50%. (US20220186346A1 pages 1-4) | Not established from retrieved text. | Quantitative tensile data not recovered; high compressive and shear performance claimed. | US application shown as A1; counterpart status not fully checked. |
| **Scantital® / Al–Ti–Sc–Zr** | Airbus Defence and Space | [US20220168811A1](https://patents.google.com/patent/US20220168811A1) and WO/EP/CN/JP/KR/DE family | ≈2019 | Al–Ti–Sc–Zr | **Patent range, wt%:** Ti 0.1–15.0, Sc 0.1–3.0, Zr 0.1–3.0; balance Al; optional Hf, V, Nb, Cr, Mo, Si, Fe, Co, Ni and Ca. (US20220168811A1 pages 4-5) | **Same-group journal example, not patent example, wt%:** Al–1.0Ti–1.0Sc–0.4Zr. (schimback2022alloydesignstrategy pages 1-2) | Ti supports LPBF process stability and grain refinement; Ti/Sc/Zr precipitation promotes strength and creep resistance; journal material formed a uniform ultrafine-grained structure. | Not established from retrieved text. | No quantitative tensile data recovered. | US application shown as A1; family legal status not fully checked. |
| **Nanofunctionalized 7075 + Zr** | HRL Laboratories | [US11053571B2](https://patents.google.com/patent/US11053571B2); [US11286543B2](https://patents.google.com/patent/US11286543B2); [US11919085B2](https://patents.google.com/patent/US11919085B2) | 2015–2017 family | 7075 + surface-attached Zr/ZrH₂ grain refiner | **Patent disclosure:** strengthening solutes broadly 0.01–20 wt%; grain-refiner nanoparticles about 0.1–10 vol%, with a worked loading near 1 vol%. (US20240082913A1 pages 46-48) | **Patent example:** Al balance–5.40Zn–2.25Mg–1.54Cu–0.19Cr–0.17Fe–0.13Si–0.02Mn–<0.01Ti wt%, functionalized with ≈1 vol% Zr/ZrH₂ particles, about 500–1500 nm. (US11919085B2 pages 31-34, US11053571B2 pages 32-33) | ZrH₂ supplies Zr and produces Al₃Zr heterogeneous nucleants; fine equiaxed grains replace crack-prone columnar grains and eliminate deleterious hot cracking. | Patent example T6: 480°C × 2 h, water quench, 120°C × 18 h. (US11286543B2 pages 32-33) | Quantitative tensile values not recovered; patent shows fine equiaxed, substantially crack-free material and ductility indicating elimination of deleterious cracking. | US patents granted and active when retrieved. |
| **HRL 7A77-type enriched feedstock** | HRL Laboratories | [US11578389B2](https://patents.google.com/patent/US11578389B2) | 2017 | High-solute Al–Zn–Mg–Cu–Zr | **Patent feedstock claim, wt%:** Al 79.8–88.3, Cu 1.1–2.1, Mg 3.0–4.6, Zn 7.1–9.0, Zr 0.5–2.8. **Printed target:** Al 84.5–92.1, Cu 1.1–2.1, Mg 1.8–2.9, Zn 4.5–6.1, Zr 0.5–2.8. (US11578389B2 pages 30-33) | No single analyzed worked composition recovered; patent enumerates discrete values throughout the claimed windows. | Zr, including surface nanoparticles, refines grains; Mg/Zn-enriched feedstock compensates LPBF volatilization. Experiments found approximately 25% Zn and 30% Mg loss from 7075 under specified conditions. (US11578389B2 pages 7-10, US11578389B2 pages 30-33) | Alloy-specific aging schedule not recovered; conventional age hardening contemplated. | No quantitative YS/UTS/elongation table recovered from reviewed pages. | Granted; active when retrieved. |
| **Addalloy® / Sc-free Al–Mg–Zr** | NanoAl / Unity Aluminum / Braidy lineage | [US11603583B2](https://patents.google.com/patent/US11603583B2) and WO/EP/CN/JP family | ≈2017 | Al–Mg–Zr, optionally V/Ti/Hf/Nb/Ta; intentionally Sc-free | **Patent range, wt%:** Mg 1–10, Zr 0.3–3.0, preferably 0.45–3.0; optional Ti/Hf/V/Nb/Ta 0.3–1.5; Sc impurity ≤0.05. (US11603583B2 pages 18-20, US11603583B2 pages 6-9) | **Patent examples, wt%:** Al–3.6Mg–1.2Zr powder; Al–4Mg–1.7Zr melt-spun alloy. (US11603583B2 pages 1-4) | Primary Al₃Zr particles refine grains; 3–50 nm L1₂ Al₃Zr precipitates provide thermally stable dispersion/precipitation strengthening, reportedly stable to about 425°C. | Rapid solidification followed by precipitation aging; exact schedule not recovered. | Patent gives qualitative high strength, ductility, creep/corrosion resistance and elevated-temperature retention; no verified tensile values recovered. | Granted; active when retrieved. |
| **NanoAl 7xxx-type** | NanoAl-related / Snyder | [US10941473B2](https://patents.google.com/patent/US10941473B2) and WO/EP/JP family | ≈2017–2018 | Al–Zn–Mg–Cu–Zr, optional Y/Er/Yb/Sc/Ag/Mn | **Patent range, wt%:** Zn 3–9, Mg 2–6, Cu 0.5–2, Zr 0–1; Y, Er, Yb and Sc each 0–2; balance Al. (US10941473B2 pages 21-22) | **Patent examples, wt%:** Al–6.3Zn–3.5Mg–1.1Cu–0.1Zr; Al–7.5Zn–4.6Mg–1.5Cu–0.1Zr. (US10941473B2 pages 21-22) | Deliberately retained soluble eutectic constituent feeds interdendritic liquid and reduces hot tearing, then dissolves during post-processing; Zr supports grain control. | T7-type post-treatment reported; full schedule not recovered. | T7 hardness: examples 183, 184, 168 and 165 HV; bead-on-plate Alloys 1–3 showed no hot cracks. DMLS Alloy 4 achieved <0.5% porosity and ≈10 μm mean pores. (US10941473B2 pages 21-22) | Granted. |
| **Sc-free Al–Zn–Mg–(Cu)–Zr** | Croteau et al. / Northwestern-related filing | [US20210254196A1](https://patents.google.com/patent/US20210254196A1) and WO/EP/CN/JP/KR family | ≈2019 | Al–Zn–Mg–Zr and Al–Zn–Mg–Cu–Zr | **Patent range, wt%:** Zn about 4–12, Mg 1–4, Zr about 0.3–2; optional Cu up to about 3; intentionally Sc-free. (US20210254196A1 pages 11-12, US20210254196A1 pages 1-10) | **Patent examples, wt%:** Al–11Zn–2.5Mg–1Cu–1.5Zr; Al–10Zn–3Mg–1.2Zr and variants with 0.6–1.2 Zr. (US20210254196A1 pages 11-12) | Al₃Zr heterogeneous nucleation and nanoprecipitation refine grains, resist grain growth and improve weld/AM crack resistance; Zn–Mg–Cu aging phases provide strength. | Solutionizing/aging discussed; experiments include exposure/aging near 450°C, but complete recommended cycle was not recovered. | Microhardness labels approximately 153 HV without Zr and 167 HV at 1.2% Zr after illustrated treatment; tensile data not recovered. (US20210254196A1 pages 1-10) | US application shown as A1; family status requires jurisdiction-specific check. |
| **Al–Zr–Er–Ni L1₂ alloy** | MIT / Mousavi et al. | [US20260002237A1](https://patents.google.com/patent/US20260002237A1) | ≈2023 | Al–Zr–Er, optional Ni/Y/Yb/Sc | **Patent range, mol%—not wt%:** Al >80, Ni ≤2, Zr 0.1–1.5, Er 0.1–1 with Er ≤Zr; optional Y/Yb. (US20260002237A1 pages 55-57, US20260002237A1 pages 29-32) | No complete analyzed worked composition recovered. | Rapid solidification avoids hot cracking; ≤20 nm L1₂ Al₃(Zr,Er) precipitates provide strength and creep resistance; Ni may form Al₃Ni. | Rapid solidification ≥100 K/s, then aging below the L1₂ solvus. | Claimed YS ≥400 MPa; hardness >150 HV, optionally >175 HV, retained above 150 HV after ≥8 h at 400°C. (US20260002237A1 pages 55-57) | Pending US application. |
| **Aheadd® CP1-type** | Constellium / C-TEC | [WO2020095009A2](https://patents.google.com/patent/WO2020095009A2) and related EP/US/CN/JP/KR/CA/DE/FR family | 2018 | Al–Zr–Fe, optional Cu; very low Mg | **Patent range, wt%:** Zr 0.5–2.5; Fe 0–3, preferred Fe variants 0.8–1.2 or 1.5–2.5; Mg ≤0.2; optional Cu 0.05–0.5. (WO2020095009A2 pages 1-4) | Precise worked composition not recovered from reviewed excerpt. | Rapid solidification plus Al₃Zr dispersoids; Fe-bearing fine phases strengthen while composition is tuned for electrical/thermal conductivity and low porosity. | No solution treatment/quench preferred; optional anneal/HIP. Conductivity treatment about 380–470°C for 90–110 h. | “Remarkable” mechanical performance and optimized conductivity claimed, but numerical tensile/conductivity results were not recovered. | WO application; related national family includes grants, but claim-by-claim status not fully checked. |
| **C-TEC broader AM families** | Constellium / C-TEC | [EP3914748B1](https://patents.google.com/patent/EP3914748B1); [EP4149702A2](https://patents.google.com/patent/EP4149702A2) | ≈2018–2020 | Broader Al–Fe–Zr and Al–Ni–Mn–Cu–Zr–Fe classes | Exact claimed windows and worked examples were not reliably extracted from the retrieved passages; do not infer them from the separate Rusal Ni–Mn patent. | Not established from recovered evidence. | Rapid-solidification eutectic/intermetallic strengthening and thermally stable dispersoids are the relevant design approach, but family-specific evidence requires claim review. | Not established from recovered evidence. | No verified family-specific property table recovered. | EP3914748 granted; EP4149702 shown as pending A2 in retrieved record. |
| **RS-553-type heat-resistant alloy** | Rusal Engineering & Technology Center / Tianjin University | [CA3162961C](https://patents.google.com/patent/CA3162961C) and WO/EP/US/CN/JP/RU family | ≈2019 | Al–Ni–Mn–Fe–Zr–Ce with minor Cu/Mg/Zn/Si/Ca | **Patent range, wt%:** Ni 2.5–5.5, Mn 1.0–3.5, Fe 0.15–2.0, Zr 0.2–1.0, Ce 0.05–0.4; Cu+Mg+Zn 0.05–1.5; Si+Ca 0.1–2.0; Ni > Mn+Fe. (CA3162961C pages 1-3, CA3162961C pages 3-5) | **Patent Example 3, wt%:** Al balance–1.9Mn–3.6Ni–0.7Fe–0.2Ce–0.28Zr–0.3Cu–0.2Mg–0.1Zn–0.3Si–0.2Ca. (CA3162961C pages 8-9) | Eutectic Al₃Ni/Al₁₆Mn₃Ni/Al₉FeNi improves fluidity, hot-crack resistance and thermal strength; Al₃Zr dispersoids refine/stabilize grains; Ce modifies Fe phases and retards coarsening. | As-printed or stress-relief annealed; examples annealed about 250–300°C. | Example 3 at 298 K: YS 325 MPa, UTS 442 MPa, El 5.3%; at 473 K: 292/345/10.0%; at 523 K: 266/308/12.5%; at 623 K: 131/212/15.2%. (CA3162961C pages 8-9) | CA granted; international family includes granted members. |
| **HOT Al / high-strength Al–Mn–Sc** | Monash University / Amaero | [US11976343B2](https://patents.google.com/patent/US11976343B2) and WO/EP/CN/JP/AU/CA family | 2017 | Al–Mn–Sc, optional Mg/Zr and other minor elements | **Patent range, wt%:** Mn 2.01–15, Sc 0.3–2.0; Mg 0–6; Zr 0–4. Preferred Mn 2.5–8 and Sc 0.4–1.5. (US11976343B2 pages 7-9, US11976343B2 pages 9-12) | **Patent examples, wt%:** Al–4.18Mn–2Mg–0.9Sc–0.18Zr; Al–3Mn–1.5Mg–1Sc–0.05Zr; atomized Al–4.52Mn–1.32Mg–0.79Sc–0.74Zr. (US11976343B2 pages 14-16) | Rapid solidification traps Mn/Sc supersaturation; Mn solid solution plus coherent nanoscale L1₂ Al₃Sc precipitation; Zr improves thermal stability. | Direct, single-stage aging without solutionizing; preferred example 300±2°C × 5 h; broad 200–500°C × 0.1–100 h. | Atomized example: as-built YS 427, UTS 453 MPa, El 12.0%; aged YS 577, UTS 588, El 11.3%. Peak hardness 170–186 HV0.5 and retained after 168 h at 300°C. (US11976343B2 pages 14-16, US11976343B2 pages 16-17) | Granted. |
| **Al–Fe–V–Si–Cu rapid-solidification alloy** | Alcoa / Arconic lineage | [US20160138400A1](https://patents.google.com/patent/US20160138400A1); [US20170292174A1](https://patents.google.com/patent/US20170292174A1) | ≈2014 | Al–Fe–V–Si–Cu | **Patent range, wt%:** Fe 3–12, V 0.1–3, Si 0.1–3, Cu 1–6; balance Al. (US20160138400A1 pages 1-4) | **Patent LPBF example, wt%:** powder Al–8.14Fe–1.48V–1.66Si–2.10Cu; printed body Al–8.08Fe–1.46V–1.65Si–2.09Cu. (US20160138400A1 pages 6-7) | Rapid solidification creates 5–35 vol% fine AlFeVSi dispersoids; Cu supplies Al–Cu precipitation hardening; fine dispersoids resist elevated-temperature coarsening. | Optional anneal/solution treatment, quench, 1–10% cold work, then age 125–200°C × 2–48 h. | EOS M280 builds exceeded 99% theoretical density with <1% porosity; no verified tensile values recovered. | A1 applications in cited records; current national-family status not fully checked. |
| **Al–Ce / rare-earth AM alloys** | Eck Industries / Oak Ridge National Laboratory / Ames collaborators | [WO2018052517A9](https://patents.google.com/patent/WO2018052517A9) and US family | 2016 | Al–Ce or Al–RE with Mg/Si/Fe/Ni/Cu/Zn | **Patent disclosure, wt%:** RE broadly 4–60; practical preferred ranges 4–20, 6–18, 8–16 or 10–14; optional Mg ≤15, Si ≤12, Fe ≤6, Ni up to 5–8, Cu up to 8, Zn ≤6. (WO2018052517A9 pages 12-15, WO2018052517A9 pages 38-40) | **Patent examples, wt%:** Al–8Ce–10Mg; Al–8Ce–4Si–1.5Mg–3Ni; Al–12Ce–4Si–0.4Mg; Al–8Ce–1Mg. (WO2018052517A9 pages 38-40, WO2018052517A9 pages 36-38, WO2018052517A9 pages 23-25) | Fine Al/Al₁₁Ce₃ eutectic gives good LPBF solidification behavior, thermally stable interfaces and resistance to coarsening; optional Mg/Si enables age hardening. | Alloy-dependent T6; Al–8Ce–1Mg also assessed after 300°C × 72 h with little coarsening. | Al–12Ce–4Si–0.4Mg: as-cast YS 75, UTS 141 MPa, El 2%; T6 UTS 252.3 MPa, El 8.5% (reported YS OCR unreliable). Al–12Ce: 57/161 MPa and 13.5% as-cast; T6 elongation 26.5% with ≈20% strength reduction. (WO2018052517A9 pages 36-38, WO2018052517A9 pages 34-36) | WO application/correction; US-family legal status requires separate check. |
| **Rapidly solidified Al–Ce–Mg** | Oak Ridge National Laboratory | [US12305267B2](https://patents.google.com/patent/US12305267B2) and WO/US family | ≈2017 | Al–Ce/RE–Mg, optional Fe/Zn | **Patent range, wt%:** RE 5–30, Mg 0.4–12 or up to 15 in broader embodiments; optional additional elements about 0.1–5. (US12305267B2 pages 7-9, US12305267B2 pages 37-39) | **Patent examples, wt%:** Al–8Ce–0.4Mg; Al–12Ce–0.4Mg; Al–8Ce–8Mg; variants with 1Fe, including Al–12Ce–0.4Mg–1Fe. (US12305267B2 pages 7-9, US12305267B2 pages 37-39) | High cooling rate refines Al dendrites, proeutectic Al₁₁Ce₃ and nested eutectic; stable rare-earth intermetallics resist coarsening and can provide useful as-built properties without mandatory post-treatment. | No post-processing required in some embodiments; alloy-dependent optional heat treatment. | Qualitative high hardness, strength, corrosion/fatigue resistance and coarsening resistance; no reliable tensile table recovered. | Granted. |
| **Sc-free Al–Mg–Mn–Er–Zr** | Beijing University of Technology | Journal paper: [Guo et al., Materials & Design 222 (2022) 111064](https://doi.org/10.1016/j.matdes.2022.111064) | 2022 publication | Al–Mg–Mn–Er–Zr | **Journal composition, not patent claim:** no claimed range. | **Journal example, wt%:** Al–6Mg–0.7Mn–0.4Er–1.2Zr. (guo2022microstructureandmechanical pages 10-11, guo2022microstructureandmechanical pages 1-2) | Primary L1₂ Al₃Zr creates heterogeneous nucleation and a crack-suppressing bimodal grain structure; aging forms core–shell Al₃(Er,Zr) precipitates. | 375°C × 10 h aging. | As-built YS 325±4, UTS 438±3 MPa, El 18±1.8%; aged YS 440±3, UTS 520±2 MPa, El 15.5±1.0%. (guo2022microstructureandmechanical pages 10-11, guo2022microstructureandmechanical pages 1-2) | Journal publication; no patent status asserted. |
| **Al–Mn–Si–Sn high-temperature alloy** | Farkoosh et al. | [US12104237B2](https://patents.google.com/patent/US12104237B2) | ≈2020 | Al–Mn–Si with Sn/In/Sb/Bi; optional Ti/V/Cr/Zr/Cu/Zn | **Patent range, atomic%—not wt%:** Mn 0.3–0.7, Si 0.2–1.0, Sn/In/Sb/Bi preferably 0.01–0.02; optional Zr 0.01–0.1 and Fe controlled at low level. (US12104237B2 pages 1-4, US12104237B2 pages 17-20) | Complete nominal worked compositions were not recovered; examples include Sn-modified Al–Mn–0.6Si and a Sn-modified alloy with 0.09Zr–0.3Si at%. | Dense nanoscale α/β-Al(Mn,Fe)Si precipitates and ≈1.5 nm Sn-rich clusters provide precipitation strengthening, creep resistance and coarsening/recrystallization resistance. | Peak aging up to about 475°C, depending on composition. | Reported microhardness values are expressed as stress units in the retrieved text: about 525–725 MPa, not 525–725 HV; no verified tensile properties recovered. (US12104237B2 pages 1-4, US12104237B2 pages 17-20) | Granted. |


*Table: Patent-claim windows, worked compositions, mechanisms, treatments, properties, and legal-status indicators for major LPBF aluminium alloy families. Entries explicitly distinguish patent claims and examples from journal-derived compositions and flag units or details that were not independently recovered.*

### 2.1 Airbus / APWorks — Scalmalloy® (Al–Mg–Sc–Zr–Mn)

The foundational Scalmalloy® patent family originates from Palm / EADS Deutschland GmbH, with the earliest priority around 2007 (WO2008/125092, DE102007018123). The atomization-related patent EP2766136B1 (priority 2011) claims nitrogen-rich atomization (50–100 vol% N₂) of Al–Sc alloys with the composition Mg 0.5–10, Sc 0.2–2.0, Zr 0.2–2.0 wt%, optionally with Mn 0.1–1.0, and a preferred sub-range of Mg 2.5–5.0, Sc 0.3–1.0, Zr 0.2–0.5, Mn 0.1–0.8 wt% (EP2766136B1 pages 3-5). The published Scalmalloy® composition used in research is Al–4.4Mg–0.8Sc–0.3Zr–0.5Mn wt% (schimback2022alloydesignstrategy pages 1-2). The composition range reported across studies is Mg 3.02–4.77, Sc 0.20–0.71, Mn 0.20–0.53, Zr 0.08–0.42 wt% (cerri2024mainheattreatments pages 2-5).

**Mechanism:** Primary Al₃(Sc,Zr) particles nucleate fine equiaxed grains at melt-pool boundaries, creating a bimodal microstructure that suppresses hot cracking. Direct aging precipitates coherent L1₂ Al₃(Sc,Zr) nanoprecipitates for strengthening (cerri2024mainheattreatments pages 1-2, cerri2024mainheattreatments pages 16-18).

**Properties (journal/review data):** As-built YS 256–278 MPa, UTS 349–350 MPa, El 19–20%; after direct aging at 325°C × 4 h: YS 456–469 MPa, UTS 512–521 MPa, El 12–13%; after HIP at 325°C/1000 bar: YS 482–493 MPa, UTS 523–547 MPa (cerri2024mainheattreatments pages 1-2, mehta2021laserpowderbed pages 7-10).

Airbus also developed **Scancromal®** (Al–2.6Cr–0.7Sc–0.3Zr, US20220186346A1) and **Scantital®** (Al–1.0Ti–1.0Sc–0.4Zr, US20220168811A1 with Ti 0.1–15, Sc 0.1–3.0, Zr 0.1–3.0 wt%) (schimback2022alloydesignstrategy pages 1-2, US20220168811A1 pages 4-5).

### 2.2 HRL Laboratories — Functionalized 7xxx/6xxx and 7A77-Type

HRL's core innovation is surface functionalization of conventional alloy powders with grain-refining nanoparticles. Key granted patents include US11053571B2, US11286543B2, and US11919085B2 (priority 2015–2017 family). The worked example uses Al 7075 powder (Al bal.–5.40Zn–2.25Mg–1.54Cu–0.19Cr–0.17Fe–0.13Si wt%) with ~1 vol% ZrH₂ nanoparticles (500–1500 nm), producing crack-free equiaxed microstructures via Al₃Zr heterogeneous nucleation (US11919085B2 pages 31-34, US20240082913A1 pages 64-66, US11053571B2 pages 32-33). T6 heat treatment: 480°C/2h, water quench, 120°C/18h (US11286543B2 pages 32-33).

The **7A77-type enriched feedstock** patent US11578389B2 (priority 2017, granted) claims a feedstock with Al 79.8–88.3, Cu 1.1–2.1, Mg 3.0–4.6, Zn 7.1–9.0, Zr 0.5–2.8 wt%, designed so that after ~25% Zn and ~30% Mg vaporization loss during LPBF, the printed part reaches Al 84.5–92.1, Cu 1.1–2.1, Mg 1.8–2.9, Zn 4.5–6.1, Zr 0.5–2.8 wt% (US11578389B2 pages 7-10, US11578389B2 pages 30-33).

### 2.3 NanoAl / Unity / Northwestern University

**Addalloy® Sc-free Al–Mg–Zr:** US11603583B2 (Vo et al., priority ~2017, granted) claims Al–1–10Mg–0.3–3Zr wt% (preferably 0.45–3 Zr), intentionally Sc-free (Sc ≤0.05 as impurity), optionally with 0.3–1.5 wt% V/Ti/Hf/Nb/Ta. Examples: Al–3.6Mg–1.2Zr and Al–4Mg–1.7Zr wt%. Strengthening via primary and nanoscale L1₂ Al₃Zr (3–50 nm), stable to ~425°C (US11603583B2 pages 18-20, US11603583B2 pages 6-9, US11603583B2 pages 1-4).

**NanoAl 7xxx-type:** US10941473B2 (Snyder, granted) claims Zn 3–9, Mg 2–6, Cu 0.5–2, Zr 0–1 wt%, optional Y/Er/Yb/Sc 0–2 each. Examples: Al–6.3Zn–3.5Mg–1.1Cu–0.1Zr and Al–7.5Zn–4.6Mg–1.5Cu–0.1Zr. T7 hardness: 183–184 HV; crack-free DMLS builds with <0.5% porosity (US10941473B2 pages 21-22).

**Al–Zn–Mg–Zr (Croteau):** US20210254196A1 (pending) claims Zn 4–12, Mg 1–4, Zr 0.3–2, optional Cu up to 3 wt%, Sc-free. Examples: Al–11Zn–2.5Mg–1Cu–1.5Zr; Al–10Zn–3Mg–1.2Zr (US20210254196A1 pages 11-12, US20210254196A1 pages 1-10).

**MIT Al–Zr–Er L1₂:** US20260002237A1 (Mousavi, pending) claims Al >80 mol%, Zr 0.1–1.5, Er 0.1–1 mol% (Er ≤ Zr), optional Ni ≤2 mol%. L1₂ Al₃(Zr,Er) precipitates ≤20 nm. Claimed YS ≥400 MPa, hardness >150 HV retained after ≥8h at 400°C (US20260002237A1 pages 55-57, US20260002237A1 pages 1-4).

### 2.4 Constellium Aheadd® CP1 / C-TEC Families

**CP1-type (Al–Fe–Zr):** WO2020095009A2 (Chehab, priority 2018) claims Zr 0.5–2.5, Fe 0–3 (preferred 0.8–1.2 or 1.5–2.5), Mg ≤0.2, optional Cu 0.05–0.5 wt%. No solution treatment required; conductivity-optimized aging at 380–470°C for 90–110h (WO2020095009A2 pages 1-4).

**Broader C-TEC families:** EP3914748B1 (granted) and EP4149702A2 (pending) cover additional Al–Fe–Zr and Al–Ni–Mn–Cu–Zr–Fe systems, but specific composition ranges and properties were not fully extracted from the retrieved text.

### 2.5 Rusal — RS-553-Type Heat-Resistant Alloy

CA3162961C (Mann, priority ~2019, granted in CA and international family) claims Al–Ni–Mn–Fe–Zr–Ce: Ni 2.5–5.5, Mn 1.0–3.5, Fe 0.15–2.0, Zr 0.2–1.0, Ce 0.05–0.4 wt%, with Cu+Mg+Zn 0.05–1.5 and Si+Ca 0.1–2.0 total; Ni > Mn+Fe required (CA3162961C pages 1-3, CA3162961C pages 3-5).

**Example 3:** Al bal.–1.9Mn–3.6Ni–0.7Fe–0.2Ce–0.28Zr–0.3Cu–0.2Mg–0.1Zn–0.3Si–0.2Ca wt%. At 298K: YS 325, UTS 442 MPa, El 5.3%; at 473K: YS 292, UTS 345, El 10.0%; at 523K: YS 266, UTS 308, El 12.5% (CA3162961C pages 8-9, CA3162961C pages 5-8).

### 2.6 Monash / Amaero — HOT Al (Al–Mn–Sc)

US11976343B2 (Rometsch, priority 2017, granted) claims Mn 2.01–15.0, Sc 0.3–2.0, optional Mg 0–6, Zr 0–4 wt%. Preferred: Mn 2.5–8 (esp. 3–5), Sc 0.4–1.5 (esp. 0.6–1.2) (US11976343B2 pages 7-9, US11976343B2 pages 9-12).

**Examples:** Al–4.18Mn–2Mg–0.9Sc–0.18Zr; Al–3Mn–1.5Mg–1Sc–0.05Zr; gas-atomized Al–4.52Mn–1.32Mg–0.79Sc–0.74Zr. As-built (SLM 370W/1000mm/s/30µm layers): YS 427, UTS 453 MPa, El 12.0%. After 300°C/5h aging: **YS 577, UTS 588 MPa, El 11.3%** — the highest verified yield strength in the survey. Hardness 170–186 HV0.5, retained after 168h at 300°C (US11976343B2 pages 14-16, US11976343B2 pages 16-17).

### 2.7 Alcoa / Arconic — Al–Fe–V–Si–Cu

US20160138400A1 (Karabin, priority ~2014) claims Fe 3–12, V 0.1–3, Si 0.1–3, Cu 1–6 wt%. Example: Al–8.14Fe–1.48V–1.66Si–2.10Cu wt% printed on EOS M280, >99% density. 5–35 vol% AlFeVSi dispersoids. Aging: 125–200°C × 2–48h (US20160138400A1 pages 6-7, US20160138400A1 pages 1-4, US20160138400A1 pages 4-5).

### 2.8 Oak Ridge / Eck Industries — Al–Ce Alloys

WO2018052517A9 (Weiss, priority 2016) broadly claims Al with 4–20 wt% rare-earth (Ce, La, mischmetal), optional Mg ≤15, Si ≤12, Fe ≤6, Ni ≤8, Cu ≤8. Examples: Al–8Ce–10Mg, Al–8Ce–4Si–1.5Mg–3Ni, Al–12Ce–4Si–0.4Mg (T6 UTS ~252 MPa, El 8.5%) (WO2018052517A9 pages 12-15, WO2018052517A9 pages 38-40, WO2018052517A9 pages 36-38).

US12305267B2 (Rios/ORNL, granted) claims RE 5–30, Mg 0.4–12 wt%. Examples: Al–8Ce–0.4Mg, Al–12Ce–0.4Mg, Al–8Ce–8Mg (US12305267B2 pages 7-9, US12305267B2 pages 37-39).

### 2.9 Beijing University of Technology — Sc-Free Al–Mg–Mn–Er–Zr

This is a journal-published composition (Guo et al., Materials & Design 222, 2022, doi:10.1016/j.matdes.2022.111064), not a patent. Composition: **Al–6Mg–0.7Mn–0.4Er–1.2Zr wt%**. Primary L1₂ Al₃Zr nucleants create a bimodal grain structure; aging at 375°C/10h forms core–shell Al₃(Er,Zr) precipitates. As-built: YS 325±4, UTS 438±3 MPa, El 18±1.8%. **Aged: YS 440±3, UTS 520±2 MPa, El 15.5±1.0%** — matching Scalmalloy performance without Sc (guo2022microstructureandmechanical pages 10-11, guo2022microstructureandmechanical pages 1-2).

### 2.10 Farkoosh — Al–Mn–Si–Sn High-Temperature Alloy

US12104237B2 (granted) claims (in at.%, not wt%) Mn 0.3–0.7, Si 0.2–1.0, Sn/In/Sb/Bi 0.01–0.02, optional Zr 0.01–0.1. α-Al(Mn,Fe)Si and Sn-rich nanoprecipitates provide high-temperature stability. Microhardness values up to 525–725 MPa reported (US12104237B2 pages 1-4, US12104237B2 pages 17-20).

### 2.11 Additional Families Not Fully Extracted

The following families were searched but patent-specific compositions and properties could not be fully extracted from the retrieved documents within the scope of this survey. These should be pursued in a follow-up:

- **Aeromet/AMT A20X (A205):** Al–Cu–Ag–Mg–Ti–B casting alloy adapted for AM. Known approximate composition: Al–4.5Cu–0.3Ag–0.3Mg–0.2Ti–0.02B.
- **Elementum 3D RAM alloys:** A6061-RAM2, A2024-RAM2, A7050-RAM2 with in-situ TiC ceramic inoculants.
- **Fehrmann AlMgty:** Al–Mg–Si high-Mg alloy for AM.
- **Rheinfelden, AMAG, Hydro, Trimet:** Commercial AlSi10Mg, Magsimal, Castasil variants.
- **Chalmers/Höganäs Al–Mn–Cr–Zr:** forAM powder grades.
- **EOS Al2139 AM, Al5X1, AlF357; SLM Solutions; Uniformity Labs; Mercury Marine Mercalloy.**
- **Japanese filings:** Toyo Aluminium, Daido, Kobe Steel, UACJ, Nippon Light Metal — Scalmalloy powder supply and proprietary compositions.
- **Chinese filings:** CRRC/Central South Al–Mg–Sc–Zr, Shanghai Jiao Tong TiB₂/AlSi10Mg composites.

---

## 3. Analysis: Questions A–D

The detailed analysis addressing white space, Sc-free performance benchmarking, seed experiments, and atomization guidance is presented in the following table:

| Section | Composition / practice | Evidence-based assessment | Campaign recommendation / caveat | Evidence |
|---|---|---|---|---|
| **A — crowded** | Al–Mg–Sc–Zr(–Mn) | **Strong overlap.** Airbus claims Mg 0.5–10, Sc 0.2–2.0 and Zr 0.2–2.0 wt%, including Mn-bearing embodiments; published Scalmalloy is Al–4.4Mg–0.8Sc–0.3Zr–0.5Mn. | Treat conventional Scalmalloy-like space as crowded; meaningful differentiation likely requires substantially lower Sc/Zr, another strengthening phase, or a distinct process/feedstock claim. | (schimback2022alloydesignstrategy pages 1-2, EP2766136B1 pages 3-5, cerri2024mainheattreatments pages 2-5) |
| **A — crowded** | Al–Zn–Mg–Cu–Zr | **Strong overlap.** HRL claims enriched 7xxx feedstock containing Cu 1.1–2.1, Mg 3.0–4.6, Zn 7.1–9.0 and Zr 0.5–2.8 wt%; Snyder and Croteau cover additional Zn–Mg–Cu–Zr windows. | Avoid using Zr-functionalized 7xxx as the campaign’s central novelty unless the composition, inoculant chemistry, or manufacturing route clearly lies outside these families. | (US10941473B2 pages 21-22, US11578389B2 pages 30-33, US20210254196A1 pages 11-12) |
| **A — crowded** | Al–Fe–Zr | **Strong overlap.** Constellium discloses Zr 0.5–2.5 and Fe 0–3 wt%, optionally Cu 0.05–0.5 and Mg ≤0.2. | Low-Mg Al–Fe–Zr compositions should be regarded as occupied; adding Mn, Cr, Ni or Ce does not automatically avoid dependent or broader family claims. | (WO2020095009A2 pages 1-4) |
| **A — crowded** | Al–Ni–Mn–Fe–Zr–Ce | **Strong overlap.** Rusal claims Ni 2.5–5.5, Mn 1.0–3.5, Fe 0.15–2.0, Zr 0.2–1.0 and Ce 0.05–0.4 wt%, with Ni > Mn + Fe and additional minor-element windows. | Avoid this exact high-temperature eutectic architecture unless undertaking formal claim mapping. | (CA3162961C pages 1-3, CA3162961C pages 3-5) |
| **A — crowded** | Al–Mn–Sc(–Mg–Zr) | **Strong overlap.** Monash/Amaero claims Mn 2.01–15 and Sc 0.3–2.0 wt%, optionally Mg ≤6 and Zr ≤4. | A Mn-rich alloy containing ≥0.3% Sc is unlikely to be clean white space merely because Zr is omitted. | (US11976343B2 pages 7-9, US11976343B2 pages 9-12) |
| **A — crowded** | Al–Mg–Zr, Sc-free | **Strong overlap.** NanoAl claims Mg 1–10 and Zr 0.3–3 wt%, with optional transition metals and no intentional Sc. | Sc removal alone does not create white space when Zr remains a principal grain refiner/precipitation element. | (US11603583B2 pages 18-20, US11603583B2 pages 6-9) |
| **A — apparent white space** | Al–Mn–Cr–Si; no Sc/Zr | **Relatively open in the reviewed AM-specific families**, but Farkoosh’s Al–Mn–Si–Sn/In/Sb/Bi claims and older rapid-solidification Al–Cr–Fe–Ti–Si art are nearby. | Promising search direction, especially at moderate Mn/Cr with controlled Si and no Sn; confirm against non-AM casting, welding and rapid-solidification patents before filing. | (US12104237B2 pages 1-4, EP2766136B1 pages 1-2, US12104237B2 pages 17-20) |
| **A — apparent white space** | Al–Mn–Mg–Cr; no Sc/Zr | No retrieved family specifically claims this four-element, Sc/Zr-free LPBF core. Airbus Cr-rich work is nearby, but its published example contains Sc and Zr. | High-priority experimental space. Explore approximately Mn 1.5–4, Mg 1–4 and Cr 0.3–1 wt%; monitor primary intermetallic formation and poor atomization solubility. | (US20220186346A1 pages 1-4, schimback2022alloydesignstrategy pages 1-2) |
| **A — partial overlap** | Al–Mg–Mn–Si–Sn; no Sc/Zr | Farkoosh claims low-at.% Mn–Si with Sn/In/Sb/Bi; broad Mg-rich embodiments were not established in the retrieved text. | Potential compositional room may exist at higher Mg and a distinct Mn/Si ratio, but Sn-modified precipitation concepts are not clean white space. | (US12104237B2 pages 1-4, US12104237B2 pages 17-20) |
| **A — apparent white space** | Al–Mn–Cr–Fe–Si; no Sc/Zr/RE | No directly matching AM claim was recovered. Nearby art includes Alcoa’s Fe–V–Si–Cu alloys and Farkoosh’s Mn–Fe–Si precipitate alloys. | Worth screening as a low-cost, thermally stable family; vary Fe/Cr conservatively to avoid coarse brittle intermetallics. | (US20160138400A1 pages 1-4, US20160138400A1 pages 4-5, US12104237B2 pages 17-20) |
| **A — apparent white space** | Al–Cu–Mn–Cr–Mg; no Sc/Zr | No directly matching LPBF composition claim was recovered from the reviewed families. | Attractive age-hardening search space, but hot cracking is likely; begin with modest Cu and Mg and use Mn/Cr for dispersoid control rather than maximum solute loading. | (US20240082913A1 pages 46-48, US11919085B2 pages 18-20) |
| **A — partial overlap** | Al–Mg–Mn–Ni; no/low Zr | Below Rusal’s Ni-rich window this appears less occupied; at Ni ≥2.5 wt% with Mn/Fe and minor Zr/Ce it approaches the Rusal family. | Screen Ni below about 2.5 wt% first, with no Ce and little/no Zr; assess whether sufficient eutectic forms to heal the terminal-solidification interval. | (CA3162961C pages 1-3, CA3162961C pages 3-5) |
| **A — apparent white space** | Al–Mg–Si–Cr–Ti; no Sc/Zr | No directly matching AM-specific composition claim was recovered. HRL discloses functionalized 6061, but its worked route uses Zr rather than bulk Ti-based refinement. | Promising low-cost route, but ordinary dissolved Ti may not nucleate Al effectively; compare prealloyed Ti with an Al–Ti–B/TiB₂ inoculated control. | (US20240082913A1 pages 64-66, US11053571B2 pages 32-33, US20220168811A1 pages 4-5) |
| **B — leading verified Sc-free result** | **Al–6Mg–0.7Mn–0.4Er–1.2Zr**, aged | Journal result: YS 440±3 MPa, UTS 520±2 MPa and elongation 15.5±1.0% after 375°C × 10 h; as-built 325±4/438±3 MPa and 18±1.8%. | Best verified Sc-free strength–ductility combination in the recovered evidence, but it is **Zr-rich**, journal-derived rather than a commercial datasheet, and therefore does not answer the little/no-Zr objective. | (guo2022microstructureandmechanical pages 10-11, guo2022microstructureandmechanical pages 1-2) |
| **B — fails room-temperature criterion** | Rusal RS-553-type example | At 298 K: YS 325, UTS 442 MPa, elongation 5.3%; at 473 K: 292/345 MPa and 10.0%. | Does **not** satisfy ≥8% elongation at room temperature; its value proposition is elevated-temperature retention. | (CA3162961C pages 8-9) |
| **B — insufficient tensile evidence** | Snyder Sc-free 7xxx | Patent examples reached about 183–184 HV in T7 and crack-free weld/AM trials, but no verified YS/UTS/elongation dataset was recovered. | Do not rank it against the ≥8% elongation criterion using hardness conversion. | (US10941473B2 pages 21-22) |
| **B — insufficient tensile evidence** | Constellium CP1-type | Retrieved patent text reports favorable mechanical/conductivity performance but no verified tensile table. | Obtain the current CP1 datasheet and test orientation/temper before ranking; no numerical inference is justified here. | (WO2020095009A2 pages 1-4) |
| **C — seed 1** | **Al–6Mg–0.7Mn–0.4Er–1.2Zr** wt% | Directly reproduces the strongest verified Sc-free literature result and provides a benchmark for Er–Zr core–shell precipitation. | Run only if Zr is available; print as-built controls and age at 375°C for 10 h. This is a benchmark, not white space. | (guo2022microstructureandmechanical pages 10-11, guo2022microstructureandmechanical pages 1-2) |
| **C — seed 2** | **Al–4Mg–0.5Mn–0.3Sc–0.2Zr** wt% | Lies at the low edges of Airbus’s preferred Scalmalloy claim window and is therefore useful technically but weak as an IP-novel seed. | Use as a low-cost process-control alloy, not the lead discovery candidate; direct-age around 300–325°C and map 2–8 h. | (EP2766136B1 pages 3-5, cerri2024mainheattreatments pages 1-2) |
| **C — seed 3** | **Al–3Mn–1.5Mg–0.5Cr–0.1Ti** wt% | Sc-free, Zr-free candidate in apparent white space; Mn/Cr target solid-solution/dispersoid strengthening while Ti is intended to assist grain control. | High-priority discovery seed. Include Al–3Mn–1.5Mg–0.5Cr without Ti as a control because 0.1% dissolved Ti alone may not be an effective nucleant. | (US20220186346A1 pages 1-4, US20220168811A1 pages 4-5) |
| **C — seed 4** | **Al–5Mg–0.8Mn–0.5Si–0.3Cr–0.05Sn** wt% | Sc/Zr-free, Farkoosh-inspired precipitation concept moved into a Mg-rich LPBF matrix. | High-value exploratory seed, but 0.05 wt% Sn is not equivalent to Farkoosh’s atomic-percent window; run Sn-free and 0.02/0.05% Sn variants and check hot cracking before aging studies. | (US12104237B2 pages 1-4, US12104237B2 pages 17-20) |
| **C — seed 5** | **Al–7Zn–3Mg–1Cu–0.1Ti** wt% | Low-cost 7xxx baseline without Zr, but no retrieved evidence shows that 0.1% bulk Ti alone makes this composition crack-free. | Treat as a high-risk control, not a preferred seed. A TiB₂-coated or Al–Ti–B-inoculated version is more defensible experimentally; compare against unmodified powder. | (US20240082913A1 pages 46-48, US11919085B2 pages 18-20, US10941473B2 pages 21-22) |
| **C — seed 6** | **Al–3Mn–1.5Mg–0.6Cr–0.4Si–0.05Sn** wt% | Combines the most credible apparent-white-space motifs while keeping total solute below 6 wt% and Al well above 85 wt%. | Recommended Zr-free lead: factorially vary Cr 0.3/0.6, Si 0.2/0.4 and Sn 0/0.05; screen density and crack length before tensile testing. | (US12104237B2 pages 1-4, US12104237B2 pages 17-20) |
| **D — atomization atmosphere** | 50–100 vol% N₂, balance noble gas | Airbus claims N₂-rich atomization for Mg–Sc–Zr(–Mn) powder; the proposed few-atomic-layer AlN-rich surface reduces moisture uptake and hydrogen porosity. Conventional Ar/He atomizing gas is described as ≥99.99% pure with H₂O ≤25 ppm. | Copy as an A/B trial only after checking nitride pickup and machine compatibility: high-purity N₂ versus Ar, tightly controlling dew point and oxygen. | (EP2766136B1 pages 2-3, EP2766136B1 pages 3-5) |
| **D — Mg/Zn compensation** | Feedstock enrichment for volatile solutes | HRL measured approximately 25% Zn and 30% Mg loss under particular LPBF conditions and claims enriched feedstock windows to deliver the target printed composition. | Analyze powder and printed coupons by ICP/OES; determine machine-specific retention before fixing atomized chemistry. Do not apply 25/30% universally. | (US11578389B2 pages 7-10, US11578389B2 pages 30-33) |
| **D — Rusal LPBF starting window** | EOS M290; 280–320 W; 400–1200 mm/s; layers ≤45 μm | Patent worked conditions for the Ni–Mn–Fe–Zr–Ce family yielded low porosity and no hot cracks. | Useful broad DOE bounds for a related eutectic-rich alloy, not a universal recipe for Mg-rich or 7xxx powders. | (CA3162961C pages 8-9, CA3162961C pages 5-8) |
| **D — HOT Al LPBF / aging** | 370 W; 1000 mm/s; 0.1 mm hatch; 30 μm layers; 300°C × 5 h | Monash/Amaero’s atomized Al–4.52Mn–1.32Mg–0.79Sc–0.74Zr example reached 577 MPa YS after direct aging. | Copy the direct-aging concept and coupon geometry; do not transfer the energy-density setting unchanged to Sc/Zr-free alloys. | (US11976343B2 pages 14-16, US11976343B2 pages 4-7) |
| **D — melting temperature** | Approximately 700–1000°C | Croteau discloses melting Al–Zn–Mg–Zr alloys with pure elements/master alloys in this range. This is an alloy-making range, **not a validated universal atomization superheat specification**. | Use master alloys for Zr/Cr/Mn, verify complete dissolution, minimize high-temperature hold time and sample the melt before atomization. Establish superheat from each alloy’s liquidus and nozzle behavior rather than adopting 1000°C by default. | (US20210254196A1 pages 1-10) |
| **D — unresolved practice gap** | Crucible/refractory selection and ultrasonic small-batch atomization | No retrieved aluminium-alloy source supplied a reliable crucible recommendation or a directly applicable ultrasonic-atomization recipe; the ultrasonic patent recovered concerned heavy metals. | Treat crucible compatibility, Mg oxidation/loss and ultrasonic throughput as experimental process-development questions; avoid presenting them as established patent guidance. | (US11578389B2 pages 1-4, US11578389B2 pages 4-7) |


*Table: Evidence-ranked overlap, apparent white space, Sc-free performance, seed compositions, and process guidance for an LPBF aluminium discovery campaign. “White space” is provisional and requires a formal claim chart and broader freedom-to-operate search.*

### A. Composition Overlap and White Space

**Well-claimed regions (avoid as primary novelty):**
- Al–Mg–Sc–Zr(–Mn): Airbus Scalmalloy family (EP2766136B1 pages 3-5)
- Al–Zn–Mg–Cu–Zr: HRL (US11578389B2 pages 30-33), Snyder (US10941473B2 pages 21-22), Croteau (US20210254196A1 pages 11-12)
- Al–Fe–Zr: Constellium (WO2020095009A2 pages 1-4)
- Al–Ni–Mn–Fe–Zr–Ce: Rusal (CA3162961C pages 1-3)
- Al–Mn–Sc: Monash/Amaero (US11976343B2 pages 7-9)
- Al–Mg–Zr (Sc-free): NanoAl (US11603583B2 pages 18-20)

**Apparent white space for Sc-free, little/no Zr compositions with Al ≥ 85 wt%:**
- **Al–Mn–Mg–Cr** (no Sc, no Zr): No retrieved LPBF-specific patent claims this four-element core. Approximately Mn 1.5–4, Mg 1–4, Cr 0.3–1 wt% appears open.
- **Al–Mn–Cr–Si** (no Sc, no Zr): Relatively open except for Farkoosh's nearby Al–Mn–Si–Sn claims at low atomic %.
- **Al–Cu–Mn–Cr–Mg** (no Sc, no Zr): Not covered by retrieved AM claims.
- **Al–Mg–Si–Cr–Ti** (no Sc, no Zr): Open, though Ti grain refinement effectiveness needs validation.
- **Al–Mn–Cr–Fe–Si** (no Sc, no Zr, no RE): Open for a low-cost thermally stable family.

### B. Highest Sc-Free Yield Strength at ≥8% Elongation

The best verified Sc-free result is **Al–6Mg–0.7Mn–0.4Er–1.2Zr** from Beijing University of Technology (journal data): aged YS 440±3 MPa, UTS 520±2 MPa, El 15.5% (guo2022microstructureandmechanical pages 10-11, guo2022microstructureandmechanical pages 1-2). However, this alloy contains 1.2 wt% Zr and 0.4 wt% Er. Among alloys with no Sc and no/low Zr, no commercial datasheet with verified tensile data meeting the ≥8% elongation criterion was recovered. The Rusal RS-553-type achieves only 5.3% elongation at room temperature (CA3162961C pages 8-9).

### C. Recommended Seed Experiments

Given feedstock on hand (Al, Si, Mg, Mn, Cr, Zn, Sn, Ti, small Sc and Er; Fe, Cu, Ni easy; Zr uncertain):

1. **Al–6Mg–0.7Mn–0.4Er–1.2Zr** — Benchmark Sc-free recipe (requires Zr); age 375°C/10h (guo2022microstructureandmechanical pages 10-11).
2. **Al–4Mg–0.5Mn–0.3Sc–0.2Zr** — Low-Sc Scalmalloy control; age 300–325°C/4h (EP2766136B1 pages 3-5, cerri2024mainheattreatments pages 1-2).
3. **Al–3Mn–1.5Mg–0.5Cr–0.1Ti** — **High-priority white-space seed**, Sc/Zr-free; Mn/Cr solid-solution + dispersoid strengthening with Ti grain control.
4. **Al–5Mg–0.8Mn–0.5Si–0.3Cr–0.05Sn** — Farkoosh-inspired Sc/Zr-free precipitation concept; run Sn-free and 0.02/0.05 Sn variants (US12104237B2 pages 1-4).
5. **Al–3Mn–1.5Mg–0.6Cr–0.4Si–0.05Sn** — Lead Zr-free candidate combining white-space motifs; factorially vary Cr 0.3/0.6, Si 0.2/0.4, Sn 0/0.05.
6. **Al–7Zn–3Mg–1Cu–0.1Ti** — High-risk 7xxx control without Zr; consider TiB₂ inoculation.

### D. Atomization and Processing Guidance from Patents

- **Nitrogen atomization:** Airbus EP2766136B1 claims 50–100 vol% N₂ in atomizing gas for Al–Mg–Sc–Zr powders, producing an AlN-rich surface passivation layer that dramatically reduces moisture uptake versus conventional Al₂O₃. Conventional gas must be ≥99.99% purity with H₂O ≤25 ppm (EP2766136B1 pages 2-3, EP2766136B1 pages 3-5).
- **Mg/Zn vaporization loss:** HRL experimentally measured ~25% Zn and ~30% Mg loss during LPBF of 7075; enriched feedstock composition is claimed to compensate (US11578389B2 pages 7-10, US11578389B2 pages 30-33). These losses are machine- and parameter-specific.
- **Melt temperatures:** Croteau discloses melting at ~700–1000°C for Al–Zn–Mg–Zr alloys (US20210254196A1 pages 1-10). For Zr/Cr/Mn-bearing melts, use master alloys and verify dissolution; superheat should be established from the specific alloy liquidus.
- **LPBF parameter windows:** Rusal used EOS M290 at 280–320W, 400–1200 mm/s, ≤45 µm layers (CA3162961C pages 8-9). Monash used 370W, 1000 mm/s, 0.1 mm hatch, 30 µm layers (US11976343B2 pages 14-16).
- **Build-plate preheat:** No specific build-plate preheat temperature was recovered from the aluminium AM patents surveyed, though the Monash patent notes that direct aging can be performed before or after removal from the build platform (US11976343B2 pages 1-4).
- **Crucible materials and ultrasonic atomization:** No aluminium-specific crucible recommendation or directly applicable ultrasonic atomization protocol was recovered from the patent literature surveyed.

---

## 4. Limitations and Recommended Follow-Up

This survey covers the major patent families identified through systematic searching but has the following limitations:

1. **Incomplete extraction** of some patent families (Constellium EP4149702A2 HT1 compositions, Elementum 3D RAM, Fehrmann AlMgty, Japanese and Chinese filings) due to retrieval and time constraints.
2. **White space assessment is provisional** — a formal freedom-to-operate search with claim charting is required before filing or committing to a composition.
3. **Commercial datasheets** (EOS, SLM Solutions, Uniformity Labs, Höganäs forAM, Equispheres) were not retrieved as full documents; published compositions from these sources should be obtained directly from vendors.
4. The A20X (Al–Cu–Ag–Mg–Ti–B) patent family was not retrieved; the known composition (~Al–4.5Cu–0.3Ag–0.3Mg–0.2Ti–0.02B) should be confirmed against the original Aeromet/AMT filings.

The core finding is that Sc-free, Zr-free or low-Zr aluminium alloys based on **Al–Mn–Mg–Cr(–Si)** combinations represent the most promising apparent white space for a discovery campaign using the available feedstocks, while compositions in the Al–Mg–Er–Zr system (if Zr is available) provide the strongest published Sc-free mechanical performance benchmarks.
