Repository: vertical-cloud-lab/digital-alloy-lab

## Per-article files

Each `<slug>/` folder contains:

| File | Contents |
|---|---|
| `tokenized.md` | Full text in reading order with section headings (Title / Authors / Abstract / Introduction / Methods / Results / Discussion / Conclusions / References). |
| `tables.md` | Every table transcribed as GitHub-flavored Markdown (or a note that the article has none). |
| `figures-captions.md` | Every figure caption, plus a gallery linking the extracted figure images. |
| `figures/` | Raster figure objects extracted directly from the PDF (`pdfimages`). |
| `fulltext.txt` | Local `pdftotext -layout` extraction (faithful fallback / primary source for the directly-built articles). |

File: edison-trajectories/atomizer-nab-c63000-run-check/_task_ids.json
{
  "submitted_utc": "2026-10-28T04:00:53Z",
  "tasks": {
    "literature_high_nab": "836e1e92-cbe6-417c-85b9-dee97ad6c92f",
    "precedent_nab_ultrasonic": "2a5625ea-d501-44d9-84db-50de5876054a"
  }
}

File: edison-trajectories/atomizer-nab-c63000-run-check/literature_high_nab.json
{
  "task_id": "836e1e92-cbe6-417c-85b9-dee97ad6c92f",
  "status": "success",
  "job_name": "job-futurehouse-paperqa3-high",
  "created_at": "2026-10-28T04:00:53.038053Z",
  "query": "Context. On 27 Oct 2026 we ultrasonically atomized 1,080 g of nickel aluminum bronze UNS C63000\n(\"630 bronze\", ASTM B150 rod; nominal Cu-10Al-5Ni-3Fe wt%; limits Al 9.0-11.0, Ni 4.0-5.5, Fe 2.0-4.0,\nMn <= 1.5, Si <= 0.25, Zn <= 0.30; solidus ~1035 C, liquidus ~1054 C; density 7.58 g/cm3) in an\nAMAZEMET rePOWDER ultrasonic atomizer. An earlier review wrongly assumed the alloy was binary Cu-30Ni\n(liquidus ~1240 C), so its conclusions (only ~60 C of superheat at 1300 C, heavy dissolution of a Mo or\nW plate coating by a Ni-rich melt, C71500 chemistry) must be re-checked for C63000.\n\nSet-up: induction melting in a graphite crucible whose interior was sprayed with a boron nitride\ncoating (aerosol BN paint) and dried; a boron nitride sealing (stopper) rod (the written plan called for\nalumina); an hBN bottom nozzle (planned bore 0.5 mm); chamber and powder container wiped with lint-free\nwipes and isopropanol beforehand; argon atmosphere with 24 ppm O2 at the pour. HMI pressures: melting\n0.1 bar, \"graining\" (pouring) 0.19 bar, \"turbo\" 1.5 bar; we have not confirmed whether these are gauge\nor absolute. Melt setpoint 1300 C, read by a type N thermocouple at the crucible wall (the module's\nstated maximum), held about 2 min after the charge melted. Atomizing surface: a carbon-fiber composite\nplate coated with tungsten (described as \"dipped in W\"; the vendor's kit includes a W plasma-coated\ncarbon-fiber plate that it recommends for copper alloys) on a 1:1.5 booster at 90% generator\namplitude.\n\nOutcome of run 1: atomization ran to the end of the charge and the operator estimates ~97% yield, but\nthe melt only kept flowing while the operator held the turbo (1.5 bar) pressure almost the whole time.\nThe powder is gold-coloured and contains a visible fraction of shiny flakes. A thin skull remained in\nthe crucible, and fine gold-coloured dust coated the chamber walls.\n\nPlease re-assess the run parameters for C63000, give numbers with sources, and show the inputs to any\nestimate where the literature is silent.\n\n1. Melt temperature. 1300 C is ~245 C above the liquidus. Compare with foundry pouring temperatures\n   for aluminum bronzes (C95800, C95500, C63000), with gas atomization of nickel aluminum bronze for\n   additive manufacturing, and with the published ultrasonic atomization of NAB on this kind of\n   atomizer (e.g., doi:10.3390/ma17143396 and doi:10.1088/1757-899X/1296/1/012036, which melted at\n   1300 C). What does excess superheat cost here (oxidation and dross, Al and Mn loss, attack on the\n   crucible, rod, nozzle and plate, plate overheating, particle shape), and what does too little risk\n   (freezing in a 0.5 mm nozzle, skulls)? Recommend a setpoint range for the next run.\n\n2. Why did the melt need near-continuous turbo pressure to keep flowing? Weigh these with estimates:\n   (a) Al2O3 skin, dross and oxide bifilms on an aluminum bronze melt, collecting in or over a 0.5 mm\n   nozzle (compare alumina clogging of nozzles in Al-killed steel casting, and aluminum bronze oxide\n   behaviour in foundry practice); (b) freezing at the nozzle exit (cold nozzle, gas flow beneath it);\n   (c) capillary back-pressure of a non-wetting melt in a 0.5 mm bore (surface tension of liquid\n   Cu-10Al roughly 1.1-1.3 N/m, contact angle on hBN), compared with 0.19 bar plus the metallostatic\n   head; (d) reaction products from the BN coating or rod; (e) the pressure difference across the\n   melt if the chamber pressure rises during the pour. How should we diagnose this, and what should we\n   change (bore size, nozzle preheat, O2 target, skimming or filtering, graining pressure)?\n\n3. Compatibility of a C63000 melt at 1250-1300 C with each material it touches, using thermodynamic\n   estimates: the activity of Al (and of Fe and Ni) in liquid Cu-10Al-5Ni-3Fe; whether Al + BN ->\n   AlN + B, Al + C -> Al4C3, or Al reduction of Al2O3-SiO2 binders can proceed at that activity;\n   carbon pickup by the Fe and Ni from a graphite crucible or carbon-fiber plate; boron and nitrogen\n   pickup; silicon from a silicate binder in the BN paint. Is a BN-painted graphite crucible suitable\n   for aluminum bronze, and is a BN or an alumina sealing rod the better choice?\n\n4. The plate. The earlier review used 0.66 wt% W and 3.7 wt% Mo saturation in Cu-30Ni at 1300 C. How\n   much W (and Mo) can a Cu-10Al-5Ni-3Fe melt dissolve at 1250-1300 C, given the much lower Ni, the\n   Fe, and the Al (Al-W and Al-Mo intermetallics)? How do Al-bronze melts wet W, Mo and carbon, and\n   what does the alumina skin do to that? Estimate W pickup in the powder and plate life over repeated\n   runs. Is a W-coated carbon-fiber plate appropriate for NAB, and how should it be inspected?\n\n5. Flakes. What produces flakes or splats in ultrasonic atomization (melt flow above the plate's\n   atomization capacity, a film too thick to break up, droplets hitting the walls or splash guards\n   before they solidify, high amplitude ejecting large ligaments), how would holding the turbo\n   pressure (higher flow rate) change this, and how do oxide skins on aluminum bronze affect\n   sphericity? How should the flake fraction be measured and reduced?\n\n6. Powder for additive manufacturing and naval parts: expected oxygen pickup (ppm) for aluminum\n   bronze powder made in argon with ~20-30 ppm O2, and typical O, N and C limits for NAB powder for\n   laser powder-bed fusion or directed energy deposition; the rapid-solidification microstructure\n   (martensitic beta-prime, suppressed kappa phases) and the post-build heat treatment usually needed\n   for corrosion resistance in seawater; and whether anything in these parameters is likely to push\n   the powder out of C63000 limits (Al or Mn loss, W, B, C or Si pickup; C63000 requires Cu plus named\n   elements >= 99.5%).\n\n7. Charge size: we charged 1.08 kg, against 250-500 g in the vendor's guidance and published runs.\n   What does a larger charge change (time to melt, temperature non-uniformity and thermocouple lag,\n   plate heat load and coating wear over a longer pour)?\n\n8. Safety for handling this powder (Ni content, combustible metal dust).\n\nFinish with (a) a table: parameter -> issue for C63000 -> evidence or estimate -> recommended setting\nfor the next run; and (b) a list of which conclusions of a Cu-30Ni assessment no longer apply, which\nstill apply, and which new risks C63000 adds.\n",
  "has_successful_answer": true,
  "total_cost": null,
  "total_queries": null
}
