Repository: vertical-cloud-lab/digital-alloy-lab

# digital-alloy-lab

Digital alloy development at the Vertical Cloud Lab @ BYU: AI-guided design of aluminum alloys for
laser powder bed fusion (FLAIME), Bayesian optimization over function networks (BOFN), CALPHAD,
powder atomization, and the proposals built on them.

This repo was split out of the private `vertical-cloud-lab/digital-alloy-lab-private` in October 2026.

- **Issues** were transferred here and kept their numbers, so old issue links redirect.
- **Open pull requests** were recreated here from the same branches, with the same numbers. Their
  review comments and commit-by-commit history stay in the private repo.
- **Closed pull requests** have a closed placeholder issue at their number, so every `#N` still
  lands on the right item.
- **Files that stay private** were left out: signed letters, per-person budget detail, CVs and similar.
  Publisher PDFs are listed by DOI in [`literature/DOIs.md`](literature/DOIs.md) instead.

## Contents

- [Alloy Workflow Review](alloy-workflow-review.md) — Comprehensive review of the alloy synthesis, processing, characterization, and performance pipeline, including current status, equipment needs, and funding strategy. References issues and PRs in [vertical-cloud-lab/byu-vcl](https://github.com/vertical-cloud-lab/byu-vcl).

# Copper/DED search space: one Edison query per element (2026-10-17)

*For PR #117, the copper/DED version of the ONR FY27 YIP proposal
(`near-term-submissions/onr-yip/onr-yip-technical-proposal-cu-ded.tex`).
Sterling asked on 2026-10-17 for the copper search space to be backed the way
the aluminum one was, elements and bounds with reasons and a separate Edison
query per element, and for 50 such queries, one per element picked from the
periodic table. He also asked how the CubXL could serve the electrochemical
side; that answer is in
[`near-term-submissions/onr-yip/cubxl-electrochemistry.md`](../../near-term-submissions/onr-yip/cubxl-electrochemistry.md),
from the two Edison queries in [`electrochem/`](electrochem/).*

## The result in short

- **Eight elements are searched from the start,** with Cu as the balance:
  - Ni 0-30, Al 0-9.5, Fe 0-4.5, Mn 0-4 and Ti 0-0.5 wt%;
  - Cr 0-0.7, Si 0-0.5 and Nb 0-0.8 wt%, in Cu-Ni only.
- **Year 2 adds five microalloying options,** each tested against matched
  controls: Zr and B; Sn and Ge, in NAB only; and one rare earth (La or Ce,
  with Y as the alternative).
- **Hard constraints:** Cu ≥ 65 wt% and a CALPHAD liquidus ≤ 1,250 °C for
  every candidate, because the atomizer's induction module reaches about
  1,300 °C. Ni is boxed at 30 (nominal 70-30), which already melts at about
  1,240 °C.
- **Rules keyed to the Al content:**
  - **Above 7 Al (NAB):** Fe ≤ Ni ≤ 5.5, Si ≤ 0.1 and Ti ≤ 0.1.
  - **Below 1.5 Al (Cu-Ni):** Fe ≤ 2.3.
  - **Between, in the Cu-Ni-Al bridge with Ni ≥ 10:** Fe ≤ 1.
  - **Cr and Nb:** only up to 3 Al.
  - **Si above 0.1:** only with Nb ≥ 1.55 Si - 0.10.
- **Retained β/β′:** predicted by CALPHAD along the DED thermal history
  (Advance 3), not by a fixed aluminum-equivalent formula. That formula's
  coefficients could not be verified.
- **Impurity limits** sit at or below the welding-grade limits for Cu-Ni:
  Pb ≤ 0.01, S ≤ 0.01, P ≤ 0.02, C ≤ 0.02, Bi ≤ 0.001, Zn ≤ 0.5 wt%, and
  O ≤ 0.02 wt% in powder.
- **Excluded,** each with a reason in the table below:
  - Be and Cd (toxic powder and fume);
  - W and Ta (immiscible with Cu, melting far above the atomizer limit);
  - Ag and Pd (cost, single-study evidence);
  - Co (counted with Ni);
  - seven others with no seawater benefit found, and six rare earths.

The machine-readable version is [`search_space.py`](search_space.py), which
writes [`search_space.md`](search_space.md). It is the single source of
truth, as `\elementpalette` is for the aluminum proposal. The proposal
carries the eight elements as Table 1 and a paragraph in Task 2.

## Files

| File | What |
| --- | --- |
| `elements.py` | The 50 elements, groups, and per-element hints |
| `queries.py`, `analysis_prompts.py` | All questions (phases 1-4) |
| `run_elements.py` | Submit, wait, fetch, status |
| `phase1/` | 50 per-element answers and the joint answer |
| `phase2/`, `phase3/` | The two ANALYSIS syntheses |
| `electrochem/` | The two CubXL/potentiostat answers |
| `raw/` | Gzipped raw trajectories |
| `verdicts.md`, `verdicts.json`, `tabulate_verdicts.py` | Edison's VERDICT lines, parsed |
| `tccu7_coverage.py`, `tccu7_coverage.md` | TCCU7 coverage tiers and palette statistics |
| `decisions.py`, `decisions_table.md`, `make_decisions_table.py` | The decision and reason for each element |
| `search_space.py`, `search_space.md`, `search_space_table.tex` | The search space (single source of truth) |
| `checks.md` | Subagent checks of every answer |

File: edison-trajectories/cu-ded-elements-2026-10/search_space_table.tex
Ni & 0--30 & liquidus: 70-30 melts to about 1,240 C and the atomizer reaches about 1,300 C; nickel burden is an objective \\
Al & 0--9.5 & retained beta / beta-prime martensite as deposited, already present in laser-deposited C95800, so the boundary lies inside the space \\
Fe & 0--4.5 & Fe out of solution in Cu-Ni (pitting, crevice); coarse Fe-rich kappa in NAB \\
Mn & 0--4 & evaporation and oxidation in melting and DED; beta stabilizer in aluminum bronze \\
Cr & 0--0.7 & Cr-rich particles and oxide skin; higher-Cr Cu-Ni had worse crevice attack than C71500 in still water \\
Si & 0--0.5 & silicides and weld cracking; C95800 allows only 0.10; strengthens cast Cu-Ni only with Nb \\
Nb & 0--0.8 & undissolved or coarse Nb-rich particles: Nb melts at 2,477 C, so it is added as a master alloy and its dissolution at 1,300 C must be shown; C96400 castings allow 1.5 \\
Ti & 0--0.5 & oxide and nitride inclusions, crucible attack, poor recovery \\
