Repository: vertical-cloud-lab/digital-alloy-lab

# Track length, spacing and sampling for the M2 single-track runs

Issue [#100](https://github.com/vertical-cloud-lab/digital-alloy-lab/issues/100), PR
[#243](https://github.com/vertical-cloud-lab/digital-alloy-lab/pull/243). This folder backs the track design in
[§4 of the plan](../m2-single-track-schedule.md#4-pilot-run-carl-and-josh): how long each track is, how far apart,
in what order, where it is sectioned, and how the power–speed settings are chosen (Sobol blocks and batch BO, not a
grid). It has two sources:

- **Eagar–Tsai runs for 316L** ([`eagar_tsai_316l.py`](eagar_tsai_316l.py)), which test the physical assumptions
  behind the design.

File: lpbf-runs/m2-viz/out/m2_1_setup.json
{
 "name": "m2_1_setup",
 "fps": 15,
 "n_frames": 413,
 "size": [
  1280,
  720
 ],
 "substeps": [
  {
   "label": "B2 · panels into the plate",
   "caption": "Nathan C.'s plate: about 10 in square, with four removable panels. Four fresh 316L panels (about 85 mm square, ID-marked on the side) go into its pockets. The plate itself is never lasered, so it needs no resurfacing between runs, and nothing is welded on, so no wire EDM.",
   "start_frame": 0,
   "end_frame": 122
  },
  {
   "label": "B2 · flushness",
   "caption": "Dial-indicate each panel against the plate across the pocket gap and record the offset: it becomes that panel's layer-thickness input to the model. Flushness is the critical tolerance (about 10 µm, 10–20 % of a layer).",
   "start_frame": 123,
   "end_frame": 235
  },
  {
   "label": "A1 · job file",
   "caption": "Job file: each track is its own part carrying one of 17 parameter sets (the 4 × 4 power–speed grid and the control), in a random order in a 25 mm block at the centre of each panel. The dry run must show one scan vector per track. The AM Module predictions for all 17 sets are committed before printing (A2).",
   "start_frame": 236,
   "end_frame": 340
  },
  {
   "label": "B3 · powder",
   "caption": "Load and sieve 316L powder into the dose chamber; record the lot, its certificate and the particle size distribution.",
   "start_frame": 341,
   "end_frame": 412
  }
 ]
}

File: lpbf-runs/m2-viz/out/m2_2_print.json
{
 "name": "m2_2_print",
 "fps": 15,
 "n_frames": 421,
 "size": [
  1280,
  720
 ],
 "substeps": [
  {
   "label": "B4 · close up and inert",
   "caption": "Close the door and purge to the O₂ setpoint. The gas flows across the plate from the inlet to the outlet; the direction drawn here is assumed, so note the real one.",
   "start_frame": 0,
   "end_frame": 97
  },
  {
   "label": "B5 · recoat one layer",
   "caption": "One layer: the build platform drops one layer thickness and the recoater spreads powder over the plate and the panels; the excess falls into the overflow.",
   "start_frame": 98,
   "end_frame": 174
  },
  {
   "label": "B5 · expose (slowed down)",
   "caption": "The laser draws each track once, every track in the same direction, starting on the gas-outlet side so spatter lands on finished tracks rather than on fresh powder.",
   "start_frame": 175,
   "end_frame": 281
  },
  {
   "label": "B5 · 72 tracks",
   "caption": "72 tracks: one full replicate (16 power–speed sets and 2 controls) on each panel, in random positions, so the four panels are four replicates and position effects can be measured. The exposure takes seconds; the whole step is under 15 minutes.",
   "start_frame": 282,
   "end_frame": 420
  }
 ]
}

File: lpbf-runs/m2-viz/out/m2_3_cut.json
{
 "name": "m2_3_cut",
 "fps": 15,
 "n_frames": 514,
 "size": [
  1280,
  720
 ],
 "substeps": [
  {
   "label": "B6–B7 · cool, depowder, unload",
   "caption": "Cool and de-inert, depowder gently, photograph the plate in place, then lift the four inserts out. The plate only needs the powder blown out of the pocket gaps before the next run.",
   "start_frame": 0,
   "end_frame": 108
  },
  {
   "label": "C1 · top-view images",
   "caption": "Each insert gets top-view images (are the tracks continuous, which ones balled up?). Insert A goes first, all the way through SEM, to catch problems early: track mapping, etch, SEM charging.",
   "start_frame": 109,
   "end_frame": 210
  },
  {
   "label": "C2 · bandsaw: slab off",
   "caption": "Rough cut on the bandsaw (bi-metal blade, coolant for stainless): the insert goes on its side and the top 7 mm slab, which holds the tracks, comes off. The rest of the cube is discarded (option A).",
   "start_frame": 211,
   "end_frame": 309
  },
  {
   "label": "C2 · bandsaw: one slab per row",
   "caption": "Then the slab lies flat and is split between the two rows: one slab per row of nine tracks. A bandsaw face is rough and deformed, so every bandsaw cut stays at least 1–2 mm from the target plane.",
   "start_frame": 310,
   "end_frame": 400
  },
  {
   "label": "C2 · final face on the precision saw",
   "caption": "Final face on an abrasive cut-off saw or a low-speed precision saw with coolant (MIT used an IsoMet 4000 at 4000 rpm, 6 mm/min), 1.5 mm past the tracks' mid-length. Row 2 waits its turn.",
   "start_frame": 401,
   "end_frame": 513
  }
 ]
}
