Repository: vertical-cloud-lab/digital-alloy-lab

# The lower cut for the Al LPBF powder, and a shaker for the 8 in stack (PR #175)

The evidence behind the 2026-10-28 recommendation in
[`docs/sieve-order.md`](../../docs/sieve-order.md#the-lower-cut-revisited-2026-10-28). It covers three questions:
does our Al powder have enough below 15–20 µm to matter, how a lab could cut it out, and whether the 8 in stack
needs a shaker. Prices were read on 2026-10-28. McMaster and Gilson were read in the panel Pi's Chromium, the
rest from the web, and prices marked *(unverified)* come from a search index or a page that blocked the runner. No
order was placed, drafted or quoted.

File: outputs/pr179-pressed-powder-compact/task_verbose.json (part 28 of 55)
{
                      "arguments": "{\"answer\": \"## Compacting Aluminium-Alloy Powder Before Melting for Ultrasonic Atomization: A Literature-Based Assessment\\n\\n---\\n\\n### 1. Why Loose or Lightly Packed Aluminium-Alloy Powder Fails to Melt into a Bath\\n\\nThe root cause is the tenacious native oxide shell on every gas-atomised aluminium powder particle. Air-atomised aluminium powder typically carries an amorphous, hydrous alumina (Al\\u2082O\\u2083\\u00b73H\\u2082O) layer approximately 50\\u2013150 \\u00c5 (5\\u201315 nm) thick; this layer crystallises to \\u03b3-Al\\u2082O\\u2083 above approximately 350 \\u00b0C but does not dissolve or dissociate (pqac-00000003, pqac-00000004). Because Al\\u2082O\\u2083 is thermodynamically extremely stable\\u2014its equilibrium oxygen partial pressure is of the order of 10\\u207b\\u2074\\u00b3 Pa\\u2014simply immersing the powder in a melt at 810\\u2013840 \\u00b0C under argon does not strip the films (pqac-00000000). Each particle therefore remains individually encapsulated; the oxide prevents metal-to-metal contact, blocks diffusion and wetting, and inhibits coalescence even when the aluminium core is above its liquidus (pqac-00000000, pqac-00000002).\\n\\n**Low thermal conductivity of the powder bed** compounds the problem. Measurements on gas-atomised steel powder beds show effective thermal conductivities below 1/100 of the corresponding solid-metal value\\u2014for example, approximately 0.03\\u20130.05 W m\\u207b\\u00b9 K\\u207b\\u00b9 versus 13\\u201315 W m\\u207b\\u00b9 K\\u207b\\u00b9 for solid stainless steels, measured in argon at reduced pressure (pqac-00000037). Although direct aluminium powder data at atmospheric argon pressure were not extracted from these sources, solid aluminium has a conductivity of ~238 W m\\u207b\\u00b9 K\\u207b\\u00b9 (pqac-00000008), and the powder-bed effective conductivity would be at least one to two orders of magnitude lower, making the powder an effective thermal insulator. Even at higher porosities, compaction was shown to improve conductivity monotonically by increasing the solid fraction and interparticle contact area (pqac-00000007).\\n\\n**Entrapped gas** in the interparticle voids and in internal porosity within each particle adds buoyancy, reduces the effective density below that of the surrounding melt, and can cause powder agglomerates to float rather than submerge (pqac-00000004, pqac-00000027). Gas expansion upon heating can crack a compact or eject material before consolidation (pqac-00000027).\\n\\n**Role of Mg in AlSi10Mg versus 4047.** In Mg-bearing aluminium alloys, Mg reacts with the native Al\\u2082O\\u2083 film to form MgO or MgAl\\u2082O\\u2084 spinel. These oxides are *more* refractory than the original amorphous alumina: MgAl\\u2082O\\u2084 is thermally stable and was confirmed by XRD at sintered Al\\u2013Mg interfaces (pqac-00000001). While Mg can *assist* sintering by disrupting the alumina and enabling liquid-phase penetration at appropriate concentrations (an optimum around 0.15% Mg was cited in one Al\\u2013Sn system), the spinel and MgO that form on the powder surface in storage and during atomisation create a tougher, more chemically resistant shell (pqac-00000000, pqac-00000001, pqac-00000046). This plausibly explains why AlSi10Mg powder failed to consolidate while 4047 (Al-12Si, no Mg) melted: the 4047 particles retained only the thinner, weaker amorphous Al\\u2082O\\u2083 film, which could crack or be penetrated more readily at the melt temperature.\\n\\n---\\n\\n### 2. Does Uniaxial Compaction Fix It, and at What Pressure and Relative Density?\\n\\n**Compaction pressures and densities.** Uniaxial cold pressing of pure aluminium powder at approximately 246 MPa (80 \\u00b0C warm pressing) produced a relative density of 94.5% under load, rising to 96.7% after a constant-load hold; at 386 MPa the values were 97.0% and 98.2% respectively (pqac-00000010). A second study reported 92% of theoretical density at 464 MPa and 97.25% at 580 MPa for room-temperature pressing (pqac-00000011). Aluminium powder crosses approximately 85% relative density near 90\\u2013100 MPa, at which point porosity begins transitioning from open to closed (pqac-00000014). Under spark-plasma sintering at 500 \\u00b0C, much lower pressures sufficed: 20 MPa \\u2192 92.5%, 30 MPa \\u2192 95.2%, 40 MPa \\u2192 96.6%, 50 MPa \\u2192 98.4% (pqac-00000012, pqac-00000015).\\n\\n**Does particle deformation break the oxide?** The literature is consistent that compaction *cracks* and *displaces* oxide films but does not *remove* them. Plastic deformation of the soft aluminium relative to the rigid alumina creates discontinuities and some metal-to-metal contact; this is enhanced at elevated temperature because the hardness ratio of alumina to aluminium increases and aluminium softens (pqac-00000041, pqac-00000042, pqac-00000043, pqac-00000044). However, \\\"mechanical disruption produced by conventional compaction pressure is generally insufficient for extensive solid-state sintering\\\" (pqac-00000047). Supplementary mechanisms\\u2014liquid-phase penetration, Mg-assisted oxide reduction, or current-assisted heating (SPS)\\u2014are usually needed for strong particle bonding (pqac-00000002, pqac-00000047). For the user's purpose (remelting, not sintering), even partial oxide cracking should help by improving thermal conductivity and allowing the surrounding melt to penetrate the compact once the aluminium core begins to liquefy.\\n\\n**Evidence from remelting aluminium briquettes.** Cold-pressed aluminium-alloy machining-chip briquettes with a density of 2.29 g cm\\u207b\\u00b3 (about 88% of theoretical) were remelted by induction at approximately 850 \\u00b0C, producing a metallurgical yield of 94.2% with 2.25% dross (pqac-00000018, pqac-00000021). Properly compacted briquettes typically achieve 80\\u201396% yield depending on density and contamination, with densities of 2.20\\u20132.40 g cm\\u207b\\u00b3 identified as optimal for steel-deoxidation applications (pqac-00000018, pqac-00000023). In a salt-flux remelting study of aluminium scrap, uncoated loose chips and uniaxially compacted briquettes both achieved coalescence above 97% and yields of 97\\u2013100%; compaction had a stronger effect on coalescence than on yield per se (pqac-00000019). However, *over*-compacted briquettes (by moderate-pressure torsion, producing nearly zero internal porosity) showed worse de-coating, more dross, and lower coalescence (pqac-00000020).\\n\\n**Evidence from foundry alloying tablets.** Titanium-powder alloying tablets for aluminium foundries dissolve in 25\\u201340 minutes at 730\\u2013750 \\u00b0C (pqac-00000032, pqac-00000034). The recommended compaction pressure is 25.5\\u201329.8 MPa (250\\u2013300 kg cm\\u207b\\u00b2) to achieve a density of 2.5\\u20135.0 g cm\\u207b\\u00b3, preserving enough interconnected porosity for melt infiltration. Pressures of 350\\u2013500 kg cm\\u207b\\u00b2 (34\\u201349 MPa) were termed \\\"overconsolidated\\\" and gave dissolution times of 35\\u201340 minutes because the aluminium melt could not infiltrate the tablet; conversely, pressures below ~10\\u201320 MPa gave tablets that crumbled, losing 5\\u201315% of their mass (pqac-00000033). This demonstrates a clear density window: too dense impedes dissolution, too porous gives inadequate integrity.\\n\\nThe compaction parameters and expected outcomes are summarised in the following table.\\n\\n<artifact id=\\\"artifact-00\\\"/>\\n\\n---\\n\\n### 3. Safety and Quality Risks of Melting a Compact\\n\\n**Is the \\\"ejects molten metal\\\" warning justified?** Yes, under specific conditions. The aluminium\\u2013water explosion literature confirms that violent steam-driven metal ejection requires liquid water enclosed by a compact mass of aluminium at a temperature sufficient for rapid vaporisation and oxidation (pqac-00000026). Sources of moisture in an aluminium-powder compact include:\\n\\n- **Hydrated oxide on the powder surface:** Air-atomised aluminium powder carries an amorphous hydrous alumina layer, Al\\u2082O\\u2083\\u00b73H\\u2082O, which decomposes and releases water vapour above approximately 350 \\u00b0C (pqac-00000003, pqac-00000028).\\n- **Adsorbed atmospheric moisture** on high-surface-area powder.\\n- **Die lubricants**, if used, which decompose into gas during heating.\\n- **Cutting fluid residues** on recycled chips.\\n\\nIf the compact has closed porosity (relative density above approximately 85\\u201390%), gas generated inside cannot escape and the internal pressure rises until the compact bursts, potentially ejecting molten or semi-molten aluminium. This is precisely the mechanism observed in aluminium PM foam manufacture: blowing-agent decomposition (TiH\\u2082, ZrH\\u2082, CaCO\\u2083) generates gas that expands the compact, and hydrogen can begin evolving while the matrix is still solid, producing cracks perpendicular to the compaction direction (pqac-00000027, pqac-00000029, pqac-00000030).\\n\\n**How conditions change from green to sintered to hot-pressed:**\\n- *Green compacts:* Retain the most moisture and hydrated oxide; interconnected porosity at moderate density allows gas venting, but a high-density green compact can trap gas. Dropping a green compact into an existing melt is the highest-risk scenario.\\n- *Sintered compacts:* Heating to 550 \\u00b0C burns off organics and decomposes hydrated oxide, reducing the gas inventory substantially (pqac-00000019, pqac-00000020). However, if sintering closes the remaining pores, the degassing benefit is lost.\\n- *Vacuum hot-pressed or SPS:* Vacuum processing can desorb gas before the pores close, providing the safest consolidated form\\u2014provided the compact is subsequently stored dry and clean.\\n\\n**Oxide inclusions and nozzle clogging.** Compaction does not eliminate oxide; it fragments the films and redistributes them as dispersed particles within the compact. Common inclusions from aluminium powder include Al\\u2082O\\u2083 films and clusters (which can be several millimetres long), MgO, MgAl\\u2082O\\u2084 spinel, and Al\\u2084C\\u2083 (pqac-00000051, pqac-00000052, pqac-00000053). In aluminium filtration practice, inclusions as small as 1\\u201330 \\u00b5m are targeted for removal (pqac-00000049). With a 0.7 mm nozzle, any particle or agglomerate above approximately 0.2\\u20130.3 mm in its longest dimension poses a clogging risk. Flux treatment can reduce inclusion counts by approximately 70% (pqac-00000055), but fluxes themselves may introduce chloride or fluoride residues.\\n\\n**Hydrogen pickup.** Molten aluminium absorbs hydrogen from water vapour; hydrogen constitutes approximately 70\\u201390% of the total gas in an aluminium melt (pqac-00000051). Every gram of powder introduces more oxide surface area (and thus more adsorbed water) per unit of metal than bulk material, making hydrogen pickup a particular concern when melting powder-derived charges.\\n\\n**Recommended mitigation:** Always heat the compact *with* the charge from cold (never drop it into an existing melt), dry or degas the powder before pressing (80\\u2013100 \\u00b0C minimum, or vacuum bake), avoid die lubricants if possible (use die-wall lubrication only), and provide vent paths during heating.\\n\\n---\\n\\n### 4. Practical Recipe if Compaction Is Worthwhile\\n\\nBased on the assembled evidence:\\n\\n| Parameter | Recommended value | Rationale |\\n|---|---|---|\\n| **Compaction pressure** | 200\\u2013300 MPa cold; or ~100\\u2013150 MPa at 80\\u2013100 \\u00b0C | Achieves ~90\\u201395% relative density; above ~85% porosity becomes predominantly closed, improving conductivity without fully sealing the compact (pqac-00000010, pqac-00000014) |\\n| **Target relative density** | 90\\u201395% | Provides good thermal conductivity and structural integrity while preserving enough connected porosity for gas venting; avoids overconsolidation that inhibits melt infiltration (pqac-00000033) |\\n| **Die-wall vs admixed lubricant** | Die-wall only (e.g. zinc stearate on die walls, wiped on) | Admixed lubricant decomposes into gas and carbonaceous residue during heating, increasing dross and hydrogen pickup. Die-wall lubricant minimises residue in the compact (pqac-00000020, pqac-00000021) |\\n| **Degassing / drying** | Dry powder at 80\\u2013100 \\u00b0C for \\u22651 hour before pressing; consider vacuum bake at 200\\u2013300 \\u00b0C to decompose hydrated oxide | Removes adsorbed moisture and partially dehydrates the alumina shell (pqac-00000028, pqac-00000033) |\\n| **Vacuum pressing** | Not essential but beneficial for fully degassed compacts; vacuum hot pressing at 300\\u2013500 \\u00b0C and 50\\u2013100 MPa produces the most reliable product | Vacuum removes entrapped gas before pore closure; hot pressing at moderate temperature improves oxide cracking (pqac-00000012, pqac-00000042) |\\n| **Sintering** | Optional; if used, 550 \\u00b0C in flowing argon or vacuum for 30\\u201360 min | Burns off residual organics and decomposes hydrated oxide; conventional sintering of aluminium is difficult due to oxide inhibition, so this is primarily a degassing step rather than a bonding step (pqac-00000002, pqac-00000019) |\\n| **Blend with aluminium powder** | Yes\\u2014blending alloy powder 1:1 or 2:1 with clean Al powder dilutes the oxide burden and improves compressibility | Reduces the total oxide surface area per unit mass; pure Al particles deform more easily and fill interstices |\\n| **Compact size** | \\u226419 mm diameter, 10\\u201315 mm height to fit between stopper rod and crucible wall | Maximises surface-area-to-volume ratio for melt infiltration while meeting geometric constraints |\\n| **Placement in charge** | Place compact at bottom of crucible, beneath solid 6063 rod pieces; heat from cold | Ensures the compact is submerged before it can float; avoids dropping into an existing melt (pqac-00000026) |\\n| **Extra superheat / hold time** | Increase melt set point by 20\\u201340 \\u00b0C (to ~860\\u2013880 \\u00b0C) and extend hold to \\u22655 minutes | Foundry alloying tablets required 25\\u201340 minutes at 730\\u2013750 \\u00b0C; even a well-made aluminium-base compact may need several minutes (pqac-00000032, pqac-00000034) |\\n| **Press force for a 19 mm compact** | At 200 MPa: F = 200 \\u00d7 \\u03c0 \\u00d7 (9.5)\\u00b2 \\u2248 **56.7 kN (~5.8 tonnes-force)**; at 300 MPa: F \\u2248 **85.1 kN (~8.7 tonnes-force)** | Achievable with a standard laboratory hydraulic press |\\n\\n---\\n\\n### 5. How Compaction Compares with the Alternatives\\n\\nThe following table compares all practical options for preparing 100\\u2013350 g aluminium alloy charges.\\n\\n<artifact id=\\\"artifact-01\\\"/>\\n\\n**Recommendation hierarchy:**\\n\\n1. **First choice: commercial master alloys.** For Si, Mg, Cu, and Mn\\u2014the most commonly adjusted elements\\u2014cast master alloys (Al-50Si, Al-20Si, Al-50Mg, Al-50Cu, Al-10Mn, etc.) dissolve predictably at 810\\u2013850 \\u00b0C, introduce minimal oxide per gram of alloy addition, and are available in small pieces that fit the crucible. Al-50Si has been documented for making small-batch Al-Si melts at 850 \\u00b0C (pqac-00000057). This avoids the powder-melting problem entirely.\\n\\n2. **Second choice: arc-melted master-alloy button.** When the desired composition or blend is not commercially available (e.g. multi-element blends for novel alloy development), weigh out the powders, arc-melt them into a dense button under argon (with multiple flips), and add the button to the crucible charge as a cast piece. This is a well-established laboratory practice for titanium, nickel, and high-entropy alloys and can be adapted to aluminium. *Note: this recommendation is an engineering extrapolation; no cited aluminium-specific study directly validated it.*\\n\\n3. **Third choice: cold-pressed compact,** used as an intermediate step when neither master alloys nor arc melting are available or practical. Press at 200\\u2013300 MPa (or warm press at 100\\u2013150 MPa and 80\\u2013100 \\u00b0C) targeting 90\\u201395% relative density. Dry the powder beforehand, use die-wall lubricant only, place the compact beneath solid charge pieces, heat from cold, and extend the hold time to at least 5 minutes. Validate with the quick test described in Section 6.\\n\\n4. **When a pressed compact is the *wrong* choice:** (a) When the powder is heavily oxidised, Mg-rich, or moisture-contaminated and cannot be adequately dried; the compact will trap gas and eject. (b) When the target composition is available as a cast master alloy or pre-alloyed wire. (c) When atomisation quality demands are very tight and any oxide inclusion could clog the 0.7 mm nozzle\\u2014in this case, cast alloy + degassing is safer.\\n\\n---\\n\\n### 6. A Quick Test Before Committing an Atomiser Run\\n\\nThe following screening protocol requires only a laboratory furnace, a small graphite or alumina crucible, an analytical balance, and sectioning/polishing equipment:\\n\\n1. **Press three compacts** of the target powder blend at 200, 250, and 300 MPa (19 mm diameter). Record mass, dimensions, and density.\\n\\n2. **Prepare crucible melts.** In each of three small graphite crucibles, load approximately 50 g of 6063 alloy pieces. Place one compact at the bottom of each crucible, beneath the 6063 pieces.\\n\\n3. **Heat in a resistance furnace** under flowing argon (or in the atomiser's induction module if convenient) to 860 \\u00b0C. Hold for 5 minutes after the thermocouple reaches set point. If a compact has not merged with the melt in 5 minutes, extend to 10 minutes for comparison.\\n\\n4. **Cool in the crucible** and section the solidified ingot longitudinally.\\n\\n5. **Assess:**\\n   - **Visual:** Is the compact boundary visible? Are there unmolten powder regions, oxide veins, or macro-porosity?\\n   - **Macro-etch:** A 10% NaOH etch reveals grain flow and dissolution fronts.\\n   - **SEM/EDS:** Map Si, Mg, Cu (or other target elements) across the section. A successful melt-in produces a homogeneous composition profile; failure leaves a composition step at the former compact boundary.\\n   - **Weigh dross:** Collect surface oxide and dross; report as a percentage of total charge.\\n\\n6. **Pass/fail criteria:**\\n   - \\u2705 Compact fully incorporated, no macro-porosity, composition uniform within \\u00b10.5 wt% of target across the section.\\n   - \\u26a0\\ufe0f Compact partially dissolved, visible but diffuse boundary, acceptable for a longer hold time.\\n   - \\u274c Compact remains as a distinct region, oxide vein visible, or unmelted powder core present\\u2014do not use in an atomiser run.\\n\\nThis test directly mimics the crucible environment (graphite, argon, induction heating) and can be completed in a single day. It avoids wasting an atomiser run on an unproven charge design.\\n\\n---\\n\\n### Basis and Limitations of Evidence\\n\\nThe conclusions above draw on direct evidence from aluminium systems except where noted. The oxide-shell barrier mechanism, compaction pressure\\u2013density relationships, foundry alloying-tablet dissolution data, aluminium briquette remelting yields, and inclusion/hydrogen concerns are all from aluminium-specific literature. The thermal-conductivity-of-powder-bed data are from steel powders but are physically analogous; the expected ratio for aluminium powder beds is consistent with theoretical models fitted to aluminium data (pqac-00000007, pqac-00000008). The arc-melting recommendation is an engineering extrapolation from practice with other metals. The steam-explosion evidence is from aluminium\\u2013water interaction studies in nuclear-safety contexts (pqac-00000026). No literature was found describing exactly the user's scenario\\u2014remelting a pressed aluminium-powder compact in a small induction furnace for ultrasonic atomisation\\u2014so the recommendations integrate evidence from the closest analogues: PM aluminium sintering, aluminium scrap briquette remelting, and foundry alloying-tablet dissolution.\"}",
                      "name": "answer"
                    }
                  }
                ],
                "info": null
              }
            ],
            "hide_old_env_states": false,
            "hide_old_action_content": false,
            "sliding_window": null
          },
          "observation": [
            {
              "role": "tool",
              "content": "Plan is complete, but no answer has been generated yet. Adding an additional objective.\nUpdated plan:\n{\n  \"objectives\": [\n    {\n      \"id\": 1,\n      \"objective\": \"Research why loose/lightly packed aluminium-alloy powder fails to melt into a bath\",\n      \"rationale\": \"Evidence gathered on oxide shells, thermal conductivity, Mg effect\",\n      \"status\": \"completed\",\n      \"result\": \"Oxide shells (Al2O3, ~50-150A thick) prevent metal-to-metal contact; Mg alloys form MgO/MgAl2O4 spinel which is more refractory; powder bed conductivity is ~1/100 of solid; gas entrapment prevents coalescence\",\n      \"evaluation\": \"Good evidence from multiple sources on oxide barriers, thermal conductivity, and Mg effect\"\n    },\n    {\n      \"id\": 2,\n      \"objective\": \"Research uniaxial compaction of aluminium powder: pressures, relative densities, oxide film breakup, and evidence from remelting compacts\",\n      \"rationale\": \"Core question answered with quantitative data\",\n      \"status\": \"completed\",\n      \"result\": \"245-386 MPa gives 94-98% relative density; SPS at 20-50 MPa with heat gives 92-98%; oxide breakup requires both deformation and heat; alloying tablets dissolve in 25-40 min; overconsolidated tablets slow dissolution; briquette yield ~90-96%\",\n      \"evaluation\": \"Good quantitative data from multiple sources\"\n    },\n    {\n      \"id\": 3,\n      \"objective\": \"Research safety risks of melting compacts\",\n      \"rationale\": \"Evidence on moisture/gas/ejection risks gathered\",\n      \"status\": \"completed\",\n      \"result\": \"Steam explosion risk from trapped moisture confirmed; gas evolution from porous compacts during heating; hydrated oxide decomposes releasing water vapor; thermal pretreatment at 550C recommended; preheating compacts with charge reduces risk vs dropping into melt\",\n      \"evaluation\": \"Good evidence on safety aspects from multiple sources\"\n    },\n    {\n      \"id\": 4,\n      \"objective\": \"Research practical recipes for aluminium powder compaction\",\n      \"rationale\": \"Parameters gathered from literature\",\n      \"status\": \"completed\",\n      \"result\": \"250-400 MPa cold press; target 90-95% relative density; die-wall lubricant preferred; dry powder at 80-100C; avoid excessive density; 19mm die needs ~71-120 kN\",\n      \"evaluation\": \"Sufficient practical guidance assembled\"\n    },\n    {\n      \"id\": 5,\n      \"objective\": \"Research alternatives and make recommendations\",\n      \"rationale\": \"Evidence gathered on master alloys, fluxes, and alternatives\",\n      \"status\": \"completed\",\n      \"result\": \"Commercial master alloys (Al-50Si etc.) dissolve readily at 850C; Al-50Si documented for small melts; flux treatment can reduce inclusions ~70%; pre-alloyed powder avoids mixing problem entirely\",\n      \"evaluation\": \"Sufficient for comparative assessment\"\n    },\n    {\n      \"id\": 6,\n      \"objective\": \"Synthesize findings into a comprehensive answer with practical recommendations and quick test protocol\",\n      \"rationale\": \"All evidence gathered, artifacts created, ready for final answer\",\n      \"status\": \"completed\",\n      \"result\": \"Answer written with all 6 questions addressed\",\n      \"evaluation\": \"Comprehensive answer with citations covering oxide barriers, compaction data, safety, practical recipe, alternatives comparison, and quick test protocol\"\n    },\n    {\n      \"id\": 7,\n      \"objective\": \"Call the 'answer' tool with the final answer.\",\n      \"rationale\": \"This is necessary to ensure that the final answer is submitted.\",\n      \"status\": \"in-progress\",\n      \"result\": null,\n      \"evaluation\": null\n    }\n  ]\n}",
              "name": "update_plan",
              "tool_call_id": "toolu_01RYyDB4rLH9n4nxPWXenrQL",
              "info": {
                "start_ts": 11654.943672321,
                "end_ts": 11654.944207757
              }
            }
          ],
          "next_observation": [
            {
              "role": "tool",
              "content": "Answer was successfully submitted. Plan is not complete. Terminating the run anyway.",
              "name": "answer",
              "tool_call_id": "toolu_016gnVLrD42JmfFB9pN5bBbL",
              "info": {
                "start_ts": 11856.426956874,
                "end_ts": 11857.052651713
              }
            }
          ],
          "reward": 0.0,
          "truncated": false,
          "done": true,
          "value": 0.0,
          "metadata": {
            "time_elapsed_before_transition": 0.26636570899972867,
            "time_elapsed_agent_get_asv": 138.26999161999993,
            "time_elapsed_after_agent_get_asv": 0.016298268999889842,
            "time_elapsed_env_step": 5.107853397999861,
            "time_elapsed_after_env_step": 0.0055068809997465
          },
          "action": {
            "call_id": {
              "run_id": "52e20834-3ec9-4c93-b718-12797846747d",
              "fwd_id": "f2561ab7-b590-4a68-9bbf-ac86b80f7976"
            },
            "op_name": "IdentityOp-03818c8f4a6e",
            "op_class_name": "ldp.graph.common_ops.IdentityOp",
            "value": {
              "role": "assistant",
              "content": null,
              "function_call": null,
              "tool_calls": [
                {
                  "id": "toolu_016gnVLrD42JmfFB9pN5bBbL",
                  "type": "function",
                  "function": {
