Repository: vertical-cloud-lab/digital-alloy-lab

# The lower cut for the Al LPBF powder, and a shaker for the 8 in stack (PR #175)

The evidence behind the 2026-10-28 recommendation in
[`docs/sieve-order.md`](../../docs/sieve-order.md#the-lower-cut-revisited-2026-10-28). It covers three questions:
does our Al powder have enough below 15–20 µm to matter, how a lab could cut it out, and whether the 8 in stack
needs a shaker. Prices were read on 2026-10-28. McMaster and Gilson were read in the panel Pi's Chromium, the
rest from the web, and prices marked *(unverified)* come from a search index or a page that blocked the runner. No
order was placed, drafted or quoted.

File: outputs/pr179-pressed-powder-compact/task_verbose.json (part 30 of 55)
{
            "answer": "## Compacting Aluminium-Alloy Powder Before Melting for Ultrasonic Atomization: A Literature-Based Assessment\n\n---\n\n### 1. Why Loose or Lightly Packed Aluminium-Alloy Powder Fails to Melt into a Bath\n\nThe root cause is the tenacious native oxide shell on every gas-atomised aluminium powder particle. Air-atomised aluminium powder typically carries an amorphous, hydrous alumina (Al\u2082O\u2083\u00b73H\u2082O) layer approximately 50\u2013150 \u00c5 (5\u201315 nm) thick; this layer crystallises to \u03b3-Al\u2082O\u2083 above approximately 350 \u00b0C but does not dissolve or dissociate (ibrahim2005effectofmaterial pages 53-57, ibrahim2005effectofmaterial pages 32-36). Because Al\u2082O\u2083 is thermodynamically extremely stable\u2014its equilibrium oxygen partial pressure is of the order of 10\u207b\u2074\u00b3 Pa\u2014simply immersing the powder in a melt at 810\u2013840 \u00b0C under argon does not strip the films (tuncay2018evaluationofspark pages 40-45). Each particle therefore remains individually encapsulated; the oxide prevents metal-to-metal contact, blocks diffusion and wetting, and inhibits coalescence even when the aluminium core is above its liquidus (tuncay2018evaluationofspark pages 40-45, tuncay2018evaluationofspark pages 199-204).\n\n**Low thermal conductivity of the powder bed** compounds the problem. Measurements on gas-atomised steel powder beds show effective thermal conductivities below 1/100 of the corresponding solid-metal value\u2014for example, approximately 0.03\u20130.05 W m\u207b\u00b9 K\u207b\u00b9 versus 13\u201315 W m\u207b\u00b9 K\u207b\u00b9 for solid stainless steels, measured in argon at reduced pressure (wei2018thermalconductivityof pages 7-11). Although direct aluminium powder data at atmospheric argon pressure were not extracted from these sources, solid aluminium has a conductivity of ~238 W m\u207b\u00b9 K\u207b\u00b9 (montes2025porosityeffecton pages 6-7), and the powder-bed effective conductivity would be at least one to two orders of magnitude lower, making the powder an effective thermal insulator. Even at higher porosities, compaction was shown to improve conductivity monotonically by increasing the solid fraction and interparticle contact area (montes2025porosityeffecton pages 4-6).\n\n**Entrapped gas** in the interparticle voids and in internal porosity within each particle adds buoyancy, reduces the effective density below that of the surrounding melt, and can cause powder agglomerates to float rather than submerge (ibrahim2005effectofmaterial pages 32-36, ibrahim2005effectofmaterial pages 25-29). Gas expansion upon heating can crack a compact or eject material before consolidation (ibrahim2005effectofmaterial pages 25-29).\n\n**Role of Mg in AlSi10Mg versus 4047.** In Mg-bearing aluminium alloys, Mg reacts with the native Al\u2082O\u2083 film to form MgO or MgAl\u2082O\u2084 spinel. These oxides are *more* refractory than the original amorphous alumina: MgAl\u2082O\u2084 is thermally stable and was confirmed by XRD at sintered Al\u2013Mg interfaces (tuncay2018evaluationofspark pages 45-49). While Mg can *assist* sintering by disrupting the alumina and enabling liquid-phase penetration at appropriate concentrations (an optimum around 0.15% Mg was cited in one Al\u2013Sn system), the spinel and MgO that form on the powder surface in storage and during atomisation create a tougher, more chemically resistant shell (tuncay2018evaluationofspark pages 40-45, tuncay2018evaluationofspark pages 45-49, tuncay2018evaluationofspark pages 149-153). This plausibly explains why AlSi10Mg powder failed to consolidate while 4047 (Al-12Si, no Mg) melted: the 4047 particles retained only the thinner, weaker amorphous Al\u2082O\u2083 film, which could crack or be penetrated more readily at the melt temperature.\n\n---\n\n### 2. Does Uniaxial Compaction Fix It, and at What Pressure and Relative Density?\n\n**Compaction pressures and densities.** Uniaxial cold pressing of pure aluminium powder at approximately 246 MPa (80 \u00b0C warm pressing) produced a relative density of 94.5% under load, rising to 96.7% after a constant-load hold; at 386 MPa the values were 97.0% and 98.2% respectively (moreno2011densificationofal pages 3-4). A second study reported 92% of theoretical density at 464 MPa and 97.25% at 580 MPa for room-temperature pressing (mohtar2008developingcarbonparticle pages 26-33). Aluminium powder crosses approximately 85% relative density near 90\u2013100 MPa, at which point porosity begins transitioning from open to closed (moreno2011densificationofal pages 2-3). Under spark-plasma sintering at 500 \u00b0C, much lower pressures sufficed: 20 MPa \u2192 92.5%, 30 MPa \u2192 95.2%, 40 MPa \u2192 96.6%, 50 MPa \u2192 98.4% (tuncay2018evaluationofspark pages 98-103, tuncay2016evaluationofthe pages 2-3).\n\n**Does particle deformation break the oxide?** The literature is consistent that compaction *cracks* and *displaces* oxide films but does not *remove* them. Plastic deformation of the soft aluminium relative to the rigid alumina creates discontinuities and some metal-to-metal contact; this is enhanced at elevated temperature because the hardness ratio of alumina to aluminium increases and aluminium softens (tuncay2018evaluationofspark pages 86-92, tuncay2018evaluationofspark pages 109-114, tuncay2018evaluationofspark pages 103-109, tuncay2018evaluationofspark pages 199-204). However, \"mechanical disruption produced by conventional compaction pressure is generally insufficient for extensive solid-state sintering\" (tuncay2018evaluationofspark pages 40-45). Supplementary mechanisms\u2014liquid-phase penetration, Mg-assisted oxide reduction, or current-assisted heating (SPS)\u2014are usually needed for strong particle bonding (tuncay2018evaluationofspark pages 199-204, tuncay2018evaluationofspark pages 40-45). For the user's purpose (remelting, not sintering), even partial oxide cracking should help by improving thermal conductivity and allowing the surrounding melt to penetrate the compact once the aluminium core begins to liquefy.\n\n**Evidence from remelting aluminium briquettes.** Cold-pressed aluminium-alloy machining-chip briquettes with a density of 2.29 g cm\u207b\u00b3 (about 88% of theoretical) were remelted by induction at approximately 850 \u00b0C, producing a metallurgical yield of 94.2% with 2.25% dross (baron2026characterizationofcoldpressed pages 18-20, baron2026characterizationofcoldpressed pages 16-18). Properly compacted briquettes typically achieve 80\u201396% yield depending on density and contamination, with densities of 2.20\u20132.40 g cm\u207b\u00b3 identified as optimal for steel-deoxidation applications (baron2026characterizationofcoldpressed pages 18-20, baron2026characterizationofcoldpressed pages 9-11). In a salt-flux remelting study of aluminium scrap, uncoated loose chips and uniaxially compacted briquettes both achieved coalescence above 97% and yields of 97\u2013100%; compaction had a stronger effect on coalescence than on yield per se (vallejoolivares2022thermaldecoatingpretreatment pages 8-10). However, *over*-compacted briquettes (by moderate-pressure torsion, producing nearly zero internal porosity) showed worse de-coating, more dross, and lower coalescence (vallejoolivares2023effectsofcompaction pages 1-3).\n\n**Evidence from foundry alloying tablets.** Titanium-powder alloying tablets for aluminium foundries dissolve in 25\u201340 minutes at 730\u2013750 \u00b0C (bazhin2016specificityofthe pages 4-5, bazhin2016specificityofthe pages 1-2). The recommended compaction pressure is 25.5\u201329.8 MPa (250\u2013300 kg cm\u207b\u00b2) to achieve a density of 2.5\u20135.0 g cm\u207b\u00b3, preserving enough interconnected porosity for melt infiltration. Pressures of 350\u2013500 kg cm\u207b\u00b2 (34\u201349 MPa) were termed \"overconsolidated\" and gave dissolution times of 35\u201340 minutes because the aluminium melt could not infiltrate the tablet; conversely, pressures below ~10\u201320 MPa gave tablets that crumbled, losing 5\u201315% of their mass (bazhin2016specificityofthe pages 2-4). This demonstrates a clear density window: too dense impedes dissolution, too porous gives inadequate integrity.\n\nThe compaction parameters and expected outcomes are summarised in the following table.\n\n| Compaction method | Pressure (MPa) | Target relative density (%) | Key effect on oxide film | Expected remelting behavior | Source references |\n|---|---:|---:|---|---|---|\n| Cold uniaxial pressing\u2014low pressure | ~100 | ~85 | Particle rearrangement and initial plastic deformation create some oxide cracks, but extensive Al-to-Al contact is unlikely; porosity begins changing from interconnected to closed near this density. | Stronger and more conductive than loose powder, but still liable to retain gas, float, fragment, or leave oxide-bound agglomerates; not a reliable endpoint for a two-minute melt hold. | (moreno2011densificationofal pages 2-3, tuncay2018evaluationofspark pages 40-45) |\n| Cold uniaxial pressing\u2014practical starting range | 200\u2013250 | ~90\u201395 | Greater particle deformation enlarges contacts and mechanically disrupts parts of the oxide shells; compaction alone does not remove the oxide or guarantee metallurgical bonding. | Should heat, submerge, and coalesce substantially better than loose powder. Aluminium powder pressed at 245.6 MPa reached 94.5% density under load and 96.7% after the final hold, although those tests were at 80 \u00b0C. | (moreno2011densificationofal pages 3-4, moreno2011densificationofal pages 1-2, moreno2011densificationofal pages 4-6, tuncay2018evaluationofspark pages 40-45) |\n| Cold uniaxial pressing\u2014high pressure | 300\u2013400 | ~95\u201398 | Extensive particle flattening and contact enlargement produce more oxide rupture and fewer voids; at 386 MPa, aluminium powder reached 97.0% under load and 98.2% after the final hold in an 80 \u00b0C test. | High thermal conductivity and good mechanical integrity, but nearly closed porosity can trap gas; excessive density can impede melt infiltration, so this is not automatically superior for dissolution. | (moreno2011densificationofal pages 3-4, moreno2011densificationofal pages 2-3, tuncay2018evaluationofspark pages 103-109) |\n| Warm uniaxial pressing | 246\u2013386 at 80 \u00b0C | 94.5\u201398.2 under load; 96.7\u201398.2 final | Aluminium softening increases plastic deformation and oxide cracking at a given pressure; the constant-load stage adds modest densification, partly through gas expulsion. | More reproducible, stronger compacts than room-temperature pressing, but the compact must remain vented and dry because high final density promotes closed porosity. | (moreno2011densificationofal pages 3-4, moreno2011densificationofal pages 2-3) |\n| Spark-plasma sintering (SPS) / pressure-assisted hot consolidation | 20\u201350 at 500 \u00b0C | 92.5 at 20 MPa; 95.2 at 30 MPa; 96.6 at 40 MPa; 98.4 at 50 MPa | Pressure-driven deformation, local Joule heating, and particle-contact heating disrupt or displace oxide; resistance falls near ~200 \u00b0C as metallic contacts develop. Inert-gas-atomized powder with ~3\u20134 nm oxide bonds more readily than air-atomized powder with ~7 nm oxide. | Produces a robust, highly conductive slug that should melt more like bulk alloy than loose powder. It minimizes open porosity but can retain closed gas unless vacuum-degassed; it also embeds fragmented oxide rather than eliminating it. | (tuncay2018evaluationofspark pages 98-103, tuncay2016evaluationofthe pages 2-3, tuncay2018evaluationofspark pages 109-114, tuncay2016evaluationofthe pages 1-2, tuncay2018evaluationofspark pages 149-153) |\n| Foundry alloying tablet\u2014deliberately porous compact | 25.5\u201329.8 | Not directly comparable; specified density 2.5\u20135.0 g/cm\u00b3 for Ti/flux tablets | Relatively low pressure preserves interconnected pores so molten aluminium can infiltrate; oxide disruption depends on infiltration, flux action, and tablet breakup rather than high-density Al-particle welding. | At 730\u2013750 \u00b0C, reported dissolution was typically 25\u201340 min; fastest was 28 min. This is much longer than a two-minute hold. Overconsolidated tablets dissolved in ~35\u201340 min because melt could not infiltrate them; stirring accelerates saturation. | (bazhin2016specificityofthe pages 4-5, bazhin2016specificityofthe pages 2-4, bazhin2016specificityofthe pages 1-2) |\n| Foundry alloying tablet\u2014underpressed | 9.8\u201319.6 | Not reported; intentionally low | Insufficient interlocking and deformation leave weak contacts and largely intact particle oxides. | Tablets crumble, lose more than 5\u201315% of their geometry, and may release floating powder or oxide-rich fragments before dissolution. | (bazhin2016specificityofthe pages 2-4) |\n| Recommended experimental window for Al-alloy powder intended for remelting | 200\u2013300 cold, or lower pressure with controlled warm pressing | ~90\u201395, with connected vent paths rather than maximum density | Provides substantial deformation and improved thermal contact while avoiding the most severe closed-gas and overconsolidation problems; oxide is cracked, not removed. | Best candidate for screening, but it should be heated from cold beneath solid charge and allowed substantially more than two minutes to homogenize. A compact that must dissolve in only two minutes remains high-risk compared with a cast master-alloy button. | (moreno2011densificationofal pages 3-4, moreno2011densificationofal pages 2-3, bazhin2016specificityofthe pages 4-5, tuncay2018evaluationofspark pages 40-45) |\n\n\n*Table: Literature-based compaction ranges, resulting densities, oxide-film effects, and likely remelting behavior. The comparison shows why moderate-density compacts may outperform both loose powder and overconsolidated tablets.*\n\n---\n\n### 3. Safety and Quality Risks of Melting a Compact\n\n**Is the \"ejects molten metal\" warning justified?** Yes, under specific conditions. The aluminium\u2013water explosion literature confirms that violent steam-driven metal ejection requires liquid water enclosed by a compact mass of aluminium at a temperature sufficient for rapid vaporisation and oxidation (zima1960pyrophoricityofuranium pages 17-21). Sources of moisture in an aluminium-powder compact include:\n\n- **Hydrated oxide on the powder surface:** Air-atomised aluminium powder carries an amorphous hydrous alumina layer, Al\u2082O\u2083\u00b73H\u2082O, which decomposes and releases water vapour above approximately 350 \u00b0C (ibrahim2005effectofmaterial pages 53-57).\n- **Adsorbed atmospheric moisture** on high-surface-area powder.\n- **Die lubricants**, if used, which decompose into gas during heating.\n- **Cutting fluid residues** on recycled chips.\n\nIf the compact has closed porosity (relative density above approximately 85\u201390%), gas generated inside cannot escape and the internal pressure rises until the compact bursts, potentially ejecting molten or semi-molten aluminium. This is precisely the mechanism observed in aluminium PM foam manufacture: blowing-agent decomposition (TiH\u2082, ZrH\u2082, CaCO\u2083) generates gas that expands the compact, and hydrogen can begin evolving while the matrix is still solid, producing cracks perpendicular to the compaction direction (ibrahim2005effectofmaterial pages 25-29, rodinger2024theeffectof pages 2-4, ibrahim2005effectofmaterial pages 29-32).\n\n**How conditions change from green to sintered to hot-pressed:**\n- *Green compacts:* Retain the most moisture and hydrated oxide; interconnected porosity at moderate density allows gas venting, but a high-density green compact can trap gas. Dropping a green compact into an existing melt is the highest-risk scenario.\n- *Sintered compacts:* Heating to 550 \u00b0C burns off organics and decomposes hydrated oxide, reducing the gas inventory substantially (vallejoolivares2022thermaldecoatingpretreatment pages 8-10, vallejoolivares2023effectsofcompaction pages 1-3). However, if sintering closes the remaining pores, the degassing benefit is lost.\n- *Vacuum hot-pressed or SPS:* Vacuum processing can desorb gas before the pores close, providing the safest consolidated form\u2014provided the compact is subsequently stored dry and clean.\n\n**Oxide inclusions and nozzle clogging.** Compaction does not eliminate oxide; it fragments the films and redistributes them as dispersed particles within the compact. Common inclusions from aluminium powder include Al\u2082O\u2083 films and clusters (which can be several millimetres long), MgO, MgAl\u2082O\u2084 spinel, and Al\u2084C\u2083 (wu2022meltrefiningand pages 1-3, wu2022meltrefiningand pages 3-4, koont2013int\u00e9ractionentreles pages 45-50). In aluminium filtration practice, inclusions as small as 1\u201330 \u00b5m are targeted for removal (wu2022meltrefiningand pages 4-6). With a 0.7 mm nozzle, any particle or agglomerate above approximately 0.2\u20130.3 mm in its longest dimension poses a clogging risk. Flux treatment can reduce inclusion counts by approximately 70% (kovacec2025removalofinclusions pages 3-4), but fluxes themselves may introduce chloride or fluoride residues.\n\n**Hydrogen pickup.** Molten aluminium absorbs hydrogen from water vapour; hydrogen constitutes approximately 70\u201390% of the total gas in an aluminium melt (wu2022meltrefiningand pages 1-3). Every gram of powder introduces more oxide surface area (and thus more adsorbed water) per unit of metal than bulk material, making hydrogen pickup a particular concern when melting powder-derived charges.\n\n**Recommended mitigation:** Always heat the compact *with* the charge from cold (never drop it into an existing melt), dry or degas the powder before pressing (80\u2013100 \u00b0C minimum, or vacuum bake), avoid die lubricants if possible (use die-wall lubrication only), and provide vent paths during heating.\n\n---\n\n### 4. Practical Recipe if Compaction Is Worthwhile\n\nBased on the assembled evidence:\n\n| Parameter | Recommended value | Rationale |\n|---|---|---|\n| **Compaction pressure** | 200\u2013300 MPa cold; or ~100\u2013150 MPa at 80\u2013100 \u00b0C | Achieves ~90\u201395% relative density; above ~85% porosity becomes predominantly closed, improving conductivity without fully sealing the compact (moreno2011densificationofal pages 3-4, moreno2011densificationofal pages 2-3) |\n| **Target relative density** | 90\u201395% | Provides good thermal conductivity and structural integrity while preserving enough connected porosity for gas venting; avoids overconsolidation that inhibits melt infiltration (bazhin2016specificityofthe pages 2-4) |\n| **Die-wall vs admixed lubricant** | Die-wall only (e.g. zinc stearate on die walls, wiped on) | Admixed lubricant decomposes into gas and carbonaceous residue during heating, increasing dross and hydrogen pickup. Die-wall lubricant minimises residue in the compact (vallejoolivares2023effectsofcompaction pages 1-3, baron2026characterizationofcoldpressed pages 16-18) |\n| **Degassing / drying** | Dry powder at 80\u2013100 \u00b0C for \u22651 hour before pressing; consider vacuum bake at 200\u2013300 \u00b0C to decompose hydrated oxide | Removes adsorbed moisture and partially dehydrates the alumina shell (ibrahim2005effectofmaterial pages 53-57, bazhin2016specificityofthe pages 2-4) |\n| **Vacuum pressing** | Not essential but beneficial for fully degassed compacts; vacuum hot pressing at 300\u2013500 \u00b0C and 50\u2013100 MPa produces the most reliable product | Vacuum removes entrapped gas before pore closure; hot pressing at moderate temperature improves oxide cracking (tuncay2018evaluationofspark pages 98-103, tuncay2018evaluationofspark pages 109-114) |\n| **Sintering** | Optional; if used, 550 \u00b0C in flowing argon or vacuum for 30\u201360 min | Burns off residual organics and decomposes hydrated oxide; conventional sintering of aluminium is difficult due to oxide inhibition, so this is primarily a degassing step rather than a bonding step (tuncay2018evaluationofspark pages 199-204, vallejoolivares2022thermaldecoatingpretreatment pages 8-10) |\n| **Blend with aluminium powder** | Yes\u2014blending alloy powder 1:1 or 2:1 with clean Al powder dilutes the oxide burden and improves compressibility | Reduces the total oxide surface area per unit mass; pure Al particles deform more easily and fill interstices |\n| **Compact size** | \u226419 mm diameter, 10\u201315 mm height to fit between stopper rod and crucible wall | Maximises surface-area-to-volume ratio for melt infiltration while meeting geometric constraints |\n| **Placement in charge** | Place compact at bottom of crucible, beneath solid 6063 rod pieces; heat from cold | Ensures the compact is submerged before it can float; avoids dropping into an existing melt (zima1960pyrophoricityofuranium pages 17-21) |\n| **Extra superheat / hold time** | Increase melt set point by 20\u201340 \u00b0C (to ~860\u2013880 \u00b0C) and extend hold to \u22655 minutes | Foundry alloying tablets required 25\u201340 minutes at 730\u2013750 \u00b0C; even a well-made aluminium-base compact may need several minutes (bazhin2016specificityofthe pages 4-5, bazhin2016specificityofthe pages 1-2) |\n| **Press force for a 19 mm compact** | At 200 MPa: F = 200 \u00d7 \u03c0 \u00d7 (9.5)\u00b2 \u2248 **56.7 kN (~5.8 tonnes-force)**; at 300 MPa: F \u2248 **85.1 kN (~8.7 tonnes-force)** | Achievable with a standard laboratory hydraulic press |\n\n---\n\n### 5. How Compaction Compares with the Alternatives\n\nThe following table compares all practical options for preparing 100\u2013350 g aluminium alloy charges.\n\n| Method | Advantages | Disadvantages | Best suited for | Risk of nozzle clogging |\n|---|---|---|---|---|\n| Loose powder in cup (current approach) | Simple weighing; cup keeps powder together initially; convenient for composition screening. | Powder bed is thermally insulating; each particle retains a refractory oxide shell; the cup may melt before its contents coalesce, releasing floating agglomerates. Hydrous oxide, moisture, and trapped gas can evolve suddenly. Mg-bearing powder can additionally contain MgO/MgAl\u2082O\u2084. | Only low-oxide, readily melting pre-alloyed powder already demonstrated to consolidate\u2014e.g., the successful 4047 case\u2014and only after a separate melt test. | **High.** Oxide films and clusters can range from micrometres to millimetres, whereas the nozzle is only 0.7 mm; powder-derived Al\u2082O\u2083, MgO, or spinel may remain suspended (ibrahim2005effectofmaterial pages 53-57, koont2013int\u00e9ractionentreles pages 45-50). |\n| Cold-pressed freestanding compact | Raises bulk density, thermal conductivity, strength, and probability of submergence; particle deformation cracks some oxide films. Aluminium powders reached about 94.5\u201397.0% relative density under load at 246\u2013386 MPa in warm-compaction tests. | Pressing cracks but does not remove oxide; closed porosity can trap gas. Excessive density can inhibit melt infiltration, while low pressure gives weak compacts. No direct evidence guarantees complete dissolution during a 2 min hold. | Initial screening of 4047/6063 or Al-rich blends; use moderate density rather than maximum density, heat from cold beneath solid charge, and validate before atomization. | **Medium\u2013high.** Better than loose powder, but all particle-surface oxide remains in the charge as fragments or networks; filtration literature targets inclusions as small as 1\u201330 \u00b5m (moreno2011densificationofal pages 3-4, tuncay2018evaluationofspark pages 40-45, wu2022meltrefiningand pages 4-6). |\n| Sintered, vacuum-hot-pressed, or SPS compact | Strongest and most conductive powder-derived slug; heat plus pressure increases oxide rupture and metal-to-metal bonding. SPS at 500 \u00b0C gave 92.5\u201398.4% density at 20\u201350 MPa. Vacuum processing can desorb gas before pores close. | More equipment and process development; oxide is dispersed, not eliminated. Near-full density can retain closed gas if degassing is inadequate. Conventional sintering alone is difficult because alumina inhibits diffusion. | When powder chemistry cannot be obtained as a cast master alloy and a repeatable, mechanically robust slug is essential; vacuum hot pressing is preferable to lubricant-bearing green pressing. | **Medium.** Lower risk of releasing intact powder agglomerates, but fractured Al\u2082O\u2083/MgO/spinel remains as inclusions and can reach the nozzle (tuncay2016evaluationofthe pages 2-3, tuncay2018evaluationofspark pages 86-92, tuncay2018evaluationofspark pages 149-153). |\n| Commercial master-alloy additions (e.g., Al\u201350Si, Al\u201320Si, Al\u201350Mg, Al\u201350Cu) | Cast metallic pieces melt or dissolve much more predictably than powder; low surface-area-to-volume ratio minimizes oxide introduced per gram of alloying element. Al\u201350Si has been used experimentally to make Al\u20131Si through Al\u20138Si melts at 850 \u00b0C. | Limited available chemistries and minimum order quantities; mass additions become small for trace targets; volatile Mg still needs controlled handling, and high-solute master alloys can segregate if incompletely dissolved. | **Preferred route** for Si, Mg, Cu and other elements available in suitable master alloys, especially for 100\u2013350 g charges requiring low oxygen and short processing time. | **Low**, provided pieces are clean, dry, completely dissolved, and the melt is sampled before pouring (nowak2011developmentofniobium pages 57-61). |\n| Pre-alloyed powder or wire | Pre-alloying removes the need for long-range dissolution of separate elemental particles; wire has much less oxide area and can be submerged readily. Pre-alloyed atomization feed also gives the most reliable nominal composition. | Pre-alloyed powder still has one oxide shell per particle and may reproduce the consolidation problem; custom wire or powder can be costly. | Wire or rod for commercially available chemistries; pre-alloyed powder only if it is first consolidated or converted into a dense master button. | **Low for clean wire/rod; medium\u2013high for powder.** Powder retains high oxide area even when chemically homogeneous (ibrahim2005effectofmaterial pages 53-57, tuncay2018evaluationofspark pages 149-153). |\n| Arc-melted master-alloy button | Converts a weighed powder blend into a dense, inspectable button before it enters the atomizer crucible; repeated flipping/remelting can improve button homogeneity; eliminates loose powder and most open porosity. | Requires an arc melter; Mg and other volatile elements may be lost; reactive elements may oxidize or react with the hearth; segregation and composition loss must be checked analytically. This recommendation is an engineering extrapolation rather than direct evidence from the cited aluminium-remelting studies. | Small experimental additions of Cu, Mn, Fe, Ni, Zr or Sc where no suitable commercial master alloy exists; especially attractive when preserving the atomizer nozzle is more important than minimizing preparation steps. | **Low\u2013medium.** Much lower than a green compact if the button is sound and surface oxide is removed, but refractory reaction products can remain. |\n| Higher superheat and longer hold time | Increases heat transfer, diffusion, and dissolution kinetics; requires no new forming equipment. Commercial Ti-powder tablets dissolved at 730\u2013750 \u00b0C in roughly 25\u201340 min, showing that time can overcome some compact-dissolution limitations. | Your 810\u2013840 \u00b0C set point is already substantially superheated; a 2 min hold is far shorter than published tablet times. Longer/hotter holding increases oxidation, hydrogen pickup, Mg loss, crucible/nozzle reactions, and cycle time. It cannot remove alumina shells. | A secondary optimization after proving complete melting; useful for dense cast master-alloy pieces, not as the primary remedy for loose powder. | **Medium\u2013high for powder-derived charges; low for clean cast additions.** Extra time may float some inclusions but can also form more oxide (bazhin2016specificityofthe pages 4-5, bazhin2016specificityofthe pages 1-2, wu2022meltrefiningand pages 1-3). |\n| Compact inside cup with vented sliding plug | Combines improved powder thermal contact with an aluminium envelope; a freely sliding, positively vented plug can maintain containment while permitting gas escape. | If the cup melts before the core, the assembly reverts to a floating compact. A press-fit or obstructed 1 mm vent can behave as a pressure vessel once molten metal seals it; moisture, hydrated oxide, or lubricant can cause rapid gas evolution and metal ejection. | Only as a staged cold-charge experiment with dry, lubricant-free powder, moderate compaction, an unobstructed vent path, and the assembly buried beneath solid feed\u2014not dropped into an existing bath. | **Medium\u2013high.** Better containment than loose powder, but failure of the envelope can release the compact\u2019s oxide inventory abruptly; the safety consequence of blocked venting is also greater (zima1960pyrophoricityofuranium pages 17-21, ibrahim2005effectofmaterial pages 25-29, ibrahim2005effectofmaterial pages 53-57). |\n\n\n*Table: Comparison of charge-preparation routes for 100\u2013350 g aluminium melts, emphasizing dissolution reliability, oxide and gas risks, and compatibility with a 0.7 mm atomizer nozzle.*\n\n**Recommendation hierarchy:**\n\n1. **First choice: commercial master alloys.** For Si, Mg, Cu, and Mn\u2014the most commonly adjusted elements\u2014cast master alloys (Al-50Si, Al-20Si, Al-50Mg, Al-50Cu, Al-10Mn, etc.) dissolve predictably at 810\u2013850 \u00b0C, introduce minimal oxide per gram of alloy addition, and are available in small pieces that fit the crucible. Al-50Si has been documented for making small-batch Al-Si melts at 850 \u00b0C (nowak2011developmentofniobium pages 57-61). This avoids the powder-melting problem entirely.\n\n2. **Second choice: arc-melted master-alloy button.** When the desired composition or blend is not commercially available (e.g. multi-element blends for novel alloy development), weigh out the powders, arc-melt them into a dense button under argon (with multiple flips), and add the button to the crucible charge as a cast piece. This is a well-established laboratory practice for titanium, nickel, and high-entropy alloys and can be adapted to aluminium. *Note: this recommendation is an engineering extrapolation; no cited aluminium-specific study directly validated it.*\n\n3. **Third choice: cold-pressed compact,** used as an intermediate step when neither master alloys nor arc melting are available or practical. Press at 200\u2013300 MPa (or warm press at 100\u2013150 MPa and 80\u2013100 \u00b0C) targeting 90\u201395% relative density. Dry the powder beforehand, use die-wall lubricant only, place the compact beneath solid charge pieces, heat from cold, and extend the hold time to at least 5 minutes. Validate with the quick test described in Section 6.\n\n4. **When a pressed compact is the *wrong* choice:** (a) When the powder is heavily oxidised, Mg-rich, or moisture-contaminated and cannot be adequately dried; the compact will trap gas and eject. (b) When the target composition is available as a cast master alloy or pre-alloyed wire. (c) When atomisation quality demands are very tight and any oxide inclusion could clog the 0.7 mm nozzle\u2014in this case, cast alloy + degassing is safer.\n\n---\n\n### 6. A Quick Test Before Committing an Atomiser Run\n\nThe following screening protocol requires only a laboratory furnace, a small graphite or alumina crucible, an analytical balance, and sectioning/polishing equipment:\n\n1. **Press three compacts** of the target powder blend at 200, 250, and 300 MPa (19 mm diameter). Record mass, dimensions, and density.\n\n2. **Prepare crucible melts.** In each of three small graphite crucibles, load approximately 50 g of 6063 alloy pieces. Place one compact at the bottom of each crucible, beneath the 6063 pieces.\n\n3. **Heat in a resistance furnace** under flowing argon (or in the atomiser's induction module if convenient) to 860 \u00b0C. Hold for 5 minutes after the thermocouple reaches set point. If a compact has not merged with the melt in 5 minutes, extend to 10 minutes for comparison.\n\n4. **Cool in the crucible** and section the solidified ingot longitudinally.\n\n5. **Assess:**\n   - **Visual:** Is the compact boundary visible? Are there unmolten powder regions, oxide veins, or macro-porosity?\n   - **Macro-etch:** A 10% NaOH etch reveals grain flow and dissolution fronts.\n   - **SEM/EDS:** Map Si, Mg, Cu (or other target elements) across the section. A successful melt-in produces a homogeneous composition profile; failure leaves a composition step at the former compact boundary.\n   - **Weigh dross:** Collect surface oxide and dross; report as a percentage of total charge.\n\n6. **Pass/fail criteria:**\n   - \u2705 Compact fully incorporated, no macro-porosity, composition uniform within \u00b10.5 wt% of target across the section.\n   - \u26a0\ufe0f Compact partially dissolved, visible but diffuse boundary, acceptable for a longer hold time.\n   - \u274c Compact remains as a distinct region, oxide vein visible, or unmelted powder core present\u2014do not use in an atomiser run.\n\nThis test directly mimics the crucible environment (graphite, argon, induction heating) and can be completed in a single day. It avoids wasting an atomiser run on an unproven charge design.\n\n---\n\n### Basis and Limitations of Evidence\n\nThe conclusions above draw on direct evidence from aluminium systems except where noted. The oxide-shell barrier mechanism, compaction pressure\u2013density relationships, foundry alloying-tablet dissolution data, aluminium briquette remelting yields, and inclusion/hydrogen concerns are all from aluminium-specific literature. The thermal-conductivity-of-powder-bed data are from steel powders but are physically analogous; the expected ratio for aluminium powder beds is consistent with theoretical models fitted to aluminium data (montes2025porosityeffecton pages 4-6, montes2025porosityeffecton pages 6-7). The arc-melting recommendation is an engineering extrapolation from practice with other metals. The steam-explosion evidence is from aluminium\u2013water interaction studies in nuclear-safety contexts (zima1960pyrophoricityofuranium pages 17-21). No literature was found describing exactly the user's scenario\u2014remelting a pressed aluminium-powder compact in a small induction furnace for ultrasonic atomisation\u2014so the recommendations integrate evidence from the closest analogues: PM aluminium sintering, aluminium scrap briquette remelting, and foundry alloying-tablet dissolution.",
