Repository: vertical-cloud-lab/digital-alloy-lab

# The lower cut for the Al LPBF powder, and a shaker for the 8 in stack (PR #175)

The evidence behind the 2026-10-28 recommendation in
[`docs/sieve-order.md`](../../docs/sieve-order.md#the-lower-cut-revisited-2026-10-28). It covers three questions:
does our Al powder have enough below 15–20 µm to matter, how a lab could cut it out, and whether the 8 in stack
needs a shaker. Prices were read on 2026-10-28. McMaster and Gilson were read in the panel Pi's Chromium, the
rest from the web, and prices marked *(unverified)* come from a search index or a page that blocked the runner. No
order was placed, drafted or quoted.

File: outputs/pr179-vacuum-pm-vs-cip/literature.verbose.json (part 51 of 88)
{
       "content": "Most relevant evidence (with ids):\n\n## pqac-00000096\n\nFrom text 'chua2014developmentofaluminum pages 63-67'.\n\nAS Chua. Development of aluminum powder metallurgy alloys for aerospace applications. Unknown journal, 2014.\n\nThe excerpt concerns aluminum powder-metallurgy alloys PM2324 and PM7075, not a magnesium alloy. For PM2324, the starting powder oxygen content was 1490 ppm (0.149 wt%), measured for the metallic powders alone and excluding oxygen from lubricant powder. At 100 MPa, residual oxygen after sintering was essentially unchanged from the starting value for both die-compacted and CIP specimens. At higher pressure (the figure compares 100 and 400 MPa), both die and CIP products showed increased oxygen, attributed to higher green density restricting removal of water vapor and lubricant during de-waxing/degassing. The text states that this adverse oxygen trend was particularly consequential for CIP PM2324: pressure increased residual oxygen without increasing densification, and tensile properties decreased. For PM7075, the stated starting oxygen concentration was 0.25 wt% (approximately 2500 ppm), and every sintered condition showed lower residual oxygen; the excerpt does not provide exact numerical values for the 100, 200, 300, and 400 MPa CIP/die conditions because Figure 3.11’s plotted data are not tabulated here. PM7075’s final density and tensile properties were comparable across conditions, suggesting lower sensitivity to oxygen. Any extrapolation to a lubricated Mg-alloy powder should therefore be treated cautiously.\n\n\n---\n\n## pqac-00000097\n\nFrom text 'chua2014developmentofaluminuma pages 57-63'.\n\nAS Chua. Development of aluminum powder metallurgy alloys for aerospace applications. Unknown journal, 2014.\n\nThe excerpt provides methodological and contextual information about oxygen retention in PM7075, but it does not include the oxygen-analysis results or measured tables needed to report actual oxygen concentrations in wt% or ppm for CIP at 100, 200, 300, or 400 MPa relative to die compaction. It states that complete CIP/sinter data were obtained only at pressures of at least 200 MPa because intact low-pressure CIP compacts could not be fabricated. The reported sintered-density data show that PM7075 reached approximately 98% theoretical density, with little density variation across pressure and compaction method; however, this excerpt gives no evidence of an adverse oxygen-retention trend caused by excessive CIP density. Oxygen is attributed primarily to oxide and adsorbed/chemisorbed water films on air-atomized aluminum powder, with a possible additional contribution from residual wax lubricant. Vacuum or inert-gas heating can remove some water, while lubricant is volatilized during a pre-sinter hold, although trace residue may remain. Any comparison of CIP versus die oxygen retention, and any extrapolation to a magnesium-alloy powder or a particular lubricated powder system, is unsupported by the supplied pages and should be explicitly identified as extrapolation rather than measured evidence.\n\n\n---\n\n## pqac-00000098\n\nFrom text 'chua2014developmentofaluminum pages 57-63'.\n\nAS Chua. Development of aluminum powder metallurgy alloys for aerospace applications. Unknown journal, 2014.\n\nThis excerpt provides qualitative background on retained oxygen in press/sinter aluminum PM products, but it does not include the requested measured oxygen values for CIP or die compaction at 100, 200, 300, and 400 MPa. The text identifies two principal oxygen-related sources: the oxide/water surface film formed on air-atomized aluminum powder and residual oxygen-containing wax lubricant remaining after debinding. It states that aluminum oxide cannot feasibly be removed during conventional sintering, whereas adsorbed or chemisorbed water may be reduced by vacuum or inert-gas heating. Lubricant is volatilized during a moderate-temperature hold, although trace residues may remain. Oxygen content is assessed by comparing the raw powder with the sintered product, thereby indirectly evaluating removal of water and lubricant. The excerpt begins reporting PM2324 oxygen results but is truncated before any numerical data or comparison between CIP and die compaction appears. It also discusses PM7075 compaction and sintering, including the need for at least 200 MPa for robust processing, but gives no oxygen table and no evidence here of an adverse high-CIP-density oxygen trend. No basis is provided in this passage for extrapolating the findings to a magnesium-alloy powder or to a differently lubricated blend; such extrapolation would require the relevant alloy chemistry, powder condition, lubricant, processing atmosphere, and measured analytical data.\n\n\n---\n\n## pqac-00000099\n\nFrom text 'chua2014developmentofaluminume pages 57-63'.\n\nAS Chua. Development of aluminum powder metallurgy alloys for aerospace applications. Unknown journal, 2014.\n\nThis excerpt introduces the oxygen-content analysis but does not provide the actual measured oxygen concentrations in wt% or ppm, nor does it include the referenced oxygen-content tables or the PM7075 CIP-versus-die numerical comparison. For PM7075, intact CIP green compacts could not be produced at the lower pressure range, and the complete CIP/sintering dataset was available only at pressures of at least 200 MPa. Across the usable range, CIPed PM7075 reached sintered densities close to 98% theoretical, with CIP sintered densities differing by only 0.2%; the excerpt does not report an adverse oxygen trend caused by excessively high CIP density. The oxygen discussion identifies two possible sources: oxide and adsorbed/chemisorbed water on air-atomized aluminum powder, and residual oxygen-bearing wax lubricant. The lubricant was a diamide of long-chain fatty acids, and volatilization during a pre-sintering hold was intended to remove it. Oxygen differences between raw powder and sintered product were used as an indirect measure of water and lubricant removal. The passage concerns aluminum PM7075/PM2324, not a magnesium alloy, so extrapolation to a lubricated Mg-containing alloy would require the missing chemical-analysis data and alloy-specific evidence.\n\n\n---\n\n## pqac-00000100\n\nFrom text 'chua2014developmentofaluminumc pages 57-63'.\n\nAS Chua. Development of aluminum powder metallurgy alloys for aerospace applications. Unknown journal, 2014.\n\nThis excerpt does not provide the requested measured oxygen concentrations in wt% or ppm, nor does it include the oxygen-analysis tables or the comparative PM7075 CIP-versus-die results. It only introduces the oxygen-content analysis section. For PM7075, intact CIP green compacts could not be produced at the lower pressure limit, and the complete CIP/sinter dataset was therefore obtained only at pressures of at least 200 MPa; consequently, no valid 100 MPa CIP oxygen comparison is supported here. The passage reports that PM7075 CIP specimens had nearly uniform sintered density, with peak values near 98% theoretical, and that their mechanical properties were generally mildly inferior but comparable to die-compacted material. It does not establish an adverse oxygen trend caused by excessive CIP density. The stated oxygen sources are the oxide and adsorbed/chemisorbed water film on air-atomized aluminum powder, plus residual wax lubricant. Oxygen differences between raw powder and sintered product were intended as an indirect measure of water and lubricant removal. Any extrapolation to a magnesium alloy, or to a powder specifically characterized as Mg-alloy lubricated, is not demonstrated by this excerpt and should not be treated as directly applicable.\n\n\n---\n\n## pqac-00000101\n\nFrom text 'chua2014developmentofaluminumb pages 57-63'.\n\nAS Chua. Development of aluminum powder metallurgy alloys for aerospace applications. Unknown journal, 2014.\n\nThe excerpt provides process and microstructural context for PM7075 aluminum powder, but it does not include the actual oxygen-content results or measured tables requested. CIP specimens at the lower pressure limit were too poorly compacted to produce intact green compacts, and complete CIP/sintering data were therefore obtained only at pressures of at least 200 MPa. The reported CIP conditions for tensile testing were 200, 300, and 400 MPa; no usable 100 MPa CIP specimen data are presented. Sintered PM7075 densities were relatively insensitive to compaction pressure, with CIP values differing by only 0.2% and peak density approaching 98% of theoretical. The excerpt does not establish an adverse oxygen-retention trend caused by excessively high CIP density. It does explain that oxygen originates mainly from oxide and adsorbed/chemisorbed water on air-atomized aluminum powder, with a possible additional contribution from residual wax lubricant. The lubricant is described as a diamide of long-chain fatty acids and is volatilized during a pre-sintering hold, although trace residue may remain. No oxygen values in wt% or ppm, nor a direct CIP-versus-die comparison, appear in the supplied pages. The text also concerns aluminum PM7075, not a magnesium alloy, so extrapolation to a Mg alloy or a differently lubricated powder is unsupported by this excerpt.\n\n\n---\n\n## pqac-00000102\n\nFrom text 'chua2014developmentofaluminumd pages 57-63'.\n\nAS Chua. Development of aluminum powder metallurgy alloys for aerospace applications. Unknown journal, 2014.\n\nThe excerpt provides background relevant to interpreting retained oxygen in Chua’s aluminum PM materials, but it does not include the actual oxygen-analysis table or measured oxygen values in wt.% or ppm. The discussion identifies two principal oxygen-related sources: the oxide and adsorbed/chemisorbed water film on air-atomized aluminum powder, and residual admixed waxy lubricant remaining after debinding. Oxygen content was assessed by comparing the raw powder with the corresponding sintered product, thereby indirectly evaluating water and lubricant removal. The excerpt concerns PM7075 and reports that complete CIP/sinter data were obtained only at pressures of at least 200 MPa because lower-pressure CIP compacts could not be fabricated intact. It does not provide a 100 MPa CIP oxygen result, nor does it report a comparison of retained oxygen between CIP and die compaction at 100, 200, 300, or 400 MPa. It also contains no evidence here for an adverse trend caused by excessively high CIP density. Any requested numerical oxygen values or pressure-dependent trend must therefore be obtained from the continuation of Section 4.3 or its figures/tables. The stated powder and lubricant chemistry applies to the aluminum system described and should not automatically be extrapolated to a magnesium alloy or a differently lubricated powder blend.\n\n\n---\n\n## pqac-00000103\n\nFrom text 'chua2014developmentofaluminumf pages 57-63'.\n\nAS Chua. Development of aluminum powder metallurgy alloys for aerospace applications. Unknown journal, 2014.\n\nThe excerpt does not provide the requested measured oxygen concentrations in wt% or ppm for CIP or die-compacted PM7075 at 100, 200, 300, or 400 MPa. It only introduces the oxygen-analysis methodology and the likely sources of oxygen: the oxide and adsorbed/chemisorbed water film on air-atomized aluminum powder, plus residual admixed wax lubricant. The passage states that CIP data for PM7075 were complete only at pressures of at least 200 MPa because intact green compacts could not be produced at the lower pressure limit; therefore, a CIP result at 100 MPa may not be available. It also reports that PM7075 sintered density varied little with pressure and reached approximately 98% of theoretical density, without identifying an adverse oxygen trend caused by excessive CIP density. The lubricant is described as a diamide of long-chain fatty acids, not specifically as a magnesium-alloy lubricant. Consequently, no numerical oxygen comparison between CIP and die compaction, and no evidence for oxygen retention increasing at high CIP density, can be extracted from this excerpt. The requested values would need to be located in the continuation of Section 4.3 or its associated tables/figures; extrapolation from the supplied text would be unsupported.\n\n\nArtifact IDs that may be injected into the answer: []\n\nContext IDs that may be cited: [pqac-00000000, pqac-00000001, pqac-00000002, pqac-00000003, pqac-00000004, pqac-00000005, pqac-00000006, pqac-00000007, pqac-00000008, pqac-00000009, pqac-00000010, pqac-00000011, pqac-00000012, pqac-00000013, pqac-00000014, pqac-00000015, pqac-00000016, pqac-00000017, pqac-00000018, pqac-00000019, pqac-00000020, pqac-00000021, pqac-00000022, pqac-00000023, pqac-00000024, pqac-00000025, pqac-00000026, pqac-00000027, pqac-00000028, pqac-00000029, pqac-00000030, pqac-00000031, pqac-00000032, pqac-00000033, pqac-00000034, pqac-00000035, pqac-00000036, pqac-00000037, pqac-00000038, pqac-00000039, pqac-00000040, pqac-00000041, pqac-00000042, pqac-00000043, pqac-00000044, pqac-00000045, pqac-00000046, pqac-00000047, pqac-00000048, pqac-00000049, pqac-00000050, pqac-00000051, pqac-00000052, pqac-00000053, pqac-00000054, pqac-00000055, pqac-00000056, pqac-00000057, pqac-00000058, pqac-00000059, pqac-00000060, pqac-00000061, pqac-00000062, pqac-00000063, pqac-00000064, pqac-00000065, pqac-00000066, pqac-00000067, pqac-00000068, pqac-00000069, pqac-00000070, pqac-00000071, pqac-00000072, pqac-00000073, pqac-00000074, pqac-00000075, pqac-00000076, pqac-00000077, pqac-00000078, pqac-00000079, pqac-00000080, pqac-00000081, pqac-00000082, pqac-00000083, pqac-00000084, pqac-00000085, pqac-00000086, pqac-00000087, pqac-00000088, pqac-00000089, pqac-00000090, pqac-00000091, pqac-00000092, pqac-00000093, pqac-00000094, pqac-00000095, pqac-00000096, pqac-00000097, pqac-00000098, pqac-00000099, pqac-00000100, pqac-00000101, pqac-00000102, pqac-00000103]\n\nStatus: Paper Count=166 | Relevant Papers=37 | Clinical Trial Count=0 | Relevant Clinical Trials=0 | Current Evidence=104 | Current Cost=$0.1593 | Disease-Target Evidence=0\n\nIMPORTANT: call only the answer tool with a successful answer next, this trajectory has met the early stopping criteria.",
       "name": "gather_evidence",
       "tool_call_id": "call_aquxo5wJOfpkg22VAnfMUUsX",
       "info": {
        "start_ts": 9337.620321464,
        "end_ts": 9359.333304834
       }
      },
      {
       "role": "user",
       "content": "You are approaching the maximum time limit, so you must provide an answer now. Please immediately call the answer tool. Please do not call any other tools besides updating the plan to reflect your answer, if needed.",
       "info": null
      }
     ],
     "next_observation": [
      {
       "role": "tool",
       "content": "Answer was successfully submitted. Plan is not complete. Terminating the run anyway.",
       "name": "answer",
       "tool_call_id": "call_sqmJ2tKJEfeQEejridNDmTUx",
       "info": {
        "start_ts": 9535.960984526,
        "end_ts": 9536.613430721
       }
      }
     ],
     "reward": 0.0,
     "truncated": false,
     "done": true,
     "value": 0.0,
     "metadata": {
      "time_elapsed_before_transition": 0.21160375099861994,
      "time_elapsed_agent_get_asv": 52.77444839100099,
      "time_elapsed_after_agent_get_asv": 0.0300716999990982,
      "time_elapsed_env_step": 8.443216932999349,
      "time_elapsed_after_env_step": 0.0058362389991089
     },
     "action": {
      "call_id": {
       "run_id": "3ade3c54-52de-49d0-a258-66631bf43adc",
       "fwd_id": "d7bfc2bf-e6a9-4106-a904-1e15ad767e13"
      },
      "op_name": "IdentityOp-2a05ca91764e",
      "op_class_name": "ldp.graph.common_ops.IdentityOp",
      "value": {
       "role": "assistant",
       "content": null,
       "function_call": null,
       "tool_calls": [
        {
         "id": "call_sqmJ2tKJEfeQEejridNDmTUx",
         "type": "function",
         "function": {
          "arguments": "{\"answer\": \"# Consolidating aluminium powder for an induction-heated atomizer\\n\\n**Recommendation.** For a few charges per week, use cast master alloys or an arc-melted button where possible. If a powder-derived slug is necessary, I would trial **small, lubricant-free, vacuum-dried, moderately die-pressed slugs**, provided they pass handling, open-porosity and heating tests. I would **not buy a CIP solely for this purpose**. Outsourced CIP is reasonable if die-pressed slugs shed powder or crack, but only with a documented, completely dry bag process. Neither route has been demonstrated to give reliable coalescence and composition control in *this* 170\\u2013350 g, bottom-poured atomizer within 2\\u201310 minutes. This recommendation is an engineering inference, not the outcome of a head-to-head melt trial. (pqac-00000024, pqac-00000081, pqac-00000082)\\n\\n## What the experiments establish\\u2014and do not\\n\\nDirect studies of **gas-atomized pure Al** establish moisture-dependent gas release and substantial CIP densification. A study of Al-containing *alloy blends* compares evacuated-bag CIP with die pressing; studies of *machining-chip briquettes* examine remelting in substantially larger induction charges. Those last two bodies of evidence cannot establish powder-slug metal yield or melt time in your crucible. No located experiment directly compares vacuum-die-pressed and CIP-pressed pure-Al slugs during remelting, or measures oxide-film fracture by the two routes at matched green density. (pqac-00000001, pqac-00000006, pqac-00000033, pqac-00000024, pqac-00000071)\\n\\n| Criterion | **A. Evacuated uniaxial die; preferably dry powder** | **B. Evacuated-bag wet-bag CIP** |\\n|---|---|---|\\n| **Most important melt-safety trade-off** | Avoids any pressing liquid near the charge. Evacuating the loaded die reduces *free air* if communication with the vacuum port persists, but does not remove oxide-bound water; a long, dense slug can retain closed pockets. Capping or laminations can expose loose powder or create poorly characterized cavities. | More nearly uniform compression and potentially fewer low-density zones, but **bag puncture, imperfect seal or wet powder is a distinct reject condition**. Evacuation similarly removes accessible free gas, not chemically bound moisture; very high density may obstruct later outgassing. These are mechanism-based judgments, not measured comparative incident rates. (pqac-00000001, pqac-00000083, pqac-00000090) |\\n| **Density and uniformity** | The approximate 85% at 100 MPa and 92\\u201398% at 250\\u2013580 MPa in the question are useful *prior observations*, not promises for a 19 mm \\u00d7 60 mm slug. Die-wall friction makes the region away from a single punch and the central/lower zones particularly uncertain at height/diameter \\u22481\\u20133; opposed punches or shorter slugs improve the geometry. | Direct Al evidence: CIP of a larger, 106\\u2013150 \\u00b5m gas-atomized Al fraction achieved **98% green density at 600 MPa** (initial packing **48%**); a separate pure-Al/Al\\u2013Ni study reports **>95%** for pure Al within its explored range up to 1,000 MPa. Neither result guarantees a particular density at **200\\u2013300 MPa** for your finer powder. Evacuated-bag CIP of alloy blends had higher green density than die pressing across **100\\u2013400 MPa**, but did **not** eliminate all integrity problems: low-pressure PM7075 CIP bodies were too fragile. (pqac-00000006, pqac-00000009, pqac-00000033, pqac-00000032) |\\n| **Strength, edges, size and contamination** | Precise die diameter and comparatively rapid repetition; edges may chip during ejection. Die-wall lubricant can assist ejection but introduces a potential gas/carbon source; avoid admixed wax for melt feed. Die or punch wear may contaminate the charge. | Pressure on all sides generally reduces die-wall gradients and needs no die-wall lubricant, but flexible tooling gives poorer as-pressed dimensional control, possible rounded ends, bag residue and fluid-ingress risk. Measure *every* maximum diameter before loading. Neither method guarantees adequate green edge strength without a trial. Chua's comparable alloy-blend CIP used **1.5 wt% wax** and an additional **420 \\u00b0C** de-lubrication hold: its sintering outcomes are not evidence that wax is harmless in your short melt. (pqac-00000056, pqac-00000057, pqac-00000080, pqac-00000081) |\\n| **Oxide and later melt-in** | Particle deformation and local shear can break oxide at contacts, without removing its oxygen. | Hydrostatic *external* loading still rearranges and plastically deforms Al particles: it does **not** leave all oxide intact. Conversely, uniform pressure alone is not proof of *more* oxide rupture than die shear at equal density. Pure Al subjected to a different process\\u2014combined high radial pressure **plus axial deformation**\\u2014reached **99.3\\u201399.9%** but still had amorphous Al\\u2082O\\u2083 at particle boundaries. Neither cold route guarantees a single coalesced drop on heating. (pqac-00000072, pqac-00000075) |\\n| **Workflow and cost** | Existing rated hydraulic press and a suitable die are potentially the least equipment-intensive option; vacuum seals, a dust-safe port and controlled ejection add design and operator work. A short press stroke is fast, but powder preparation, evacuation and inspection dominate a small batch. | Wet-bag: inexpensive replaceable moulds, but filling, evacuating, individually sealing, pressurizing, controlled depressurization, drying and removing bags take longer. Dry-bag CIP keeps the mould installed and can suit repetitive production, but offers little evident advantage for a few slugs weekly. Buying a rated vessel adds high-pressure maintenance and institutional approval; outsourcing avoids that capital expenditure but adds transport, lead time and contamination-control documentation. **No defensible small-laboratory machine price or toll price was located; obtain quotations rather than inventing per-slug costs.** (pqac-00000057, pqac-00000058, pqac-00000080) |\\n\\n**Process variants.** Evacuating a die during pressing is principally *air management*, whereas drying loose powder under vacuum *before* pressing also addresses removable moisture. Pressing followed by **vacuum degassing** can remove gases only while pores communicate with the outside; subsequent vacuum **sintering** may make a more robust body but can close those paths and preserve oxide. In an Al-alloy study at **590 \\u00b0C**, vacuum (<10\\u207b\\u00b2 torr) sintered better than argon but less than nitrogen; the authors calculate that ordinary vacuum cannot reduce Al\\u2082O\\u2083. These are sintering results, **not** evidence of superior remelting. Vacuum hot pressing is a substantially different, slower route: an Al-matrix powder-composite study first CIPed at **280 MPa**, then used approximately **10\\u207b\\u2075 torr and 550 \\u00b0C**, soaking **6 h** and pressing **5 h at 175\\u2013245 MPa**; its results cannot be transferred directly to pure Al or a short atomizer hold. It may produce a strong, dense billet while reducing opportunities for gas escape if heating/degassing precedes pore closure inadequately. **Do not put an elastomer bag in either furnace or crucible.** (pqac-00000043, pqac-00000042, pqac-00000046)\\n\\n## Which compact is safer to melt?\\n\\n**A verified dry, sufficiently coherent *and demonstrably gas-permeable* compact is preferable to an unverified higher-density one, regardless of press type.** For otherwise comparable preparations, die pressing removes the CIP-fluid-ingress failure mode; that is why I rank it first for this small lab. Conversely, if a long die-pressed slug caps, laminates or sheds powder, a sound, dry CIP compact can be the safer *part*. No published pure-Al experiment provides a universal **85\\u201390% density pore-closure threshold**. In fact, powder-processing guidance commonly limits a preform intended for efficient *subsequent vacuum degassing* to about **75% density**, and an Al\\u201320Si study deliberately prepressed to about **65%** to retain interconnected pores. This is not a mandate to feed a fragile 65%-dense slug into your atomizer: it shows that **bulk density is not a permeability test**. A compact at 85%, 90% or above may still have open and/or isolated pores depending on powder and pressing path. (pqac-00000083, pqac-00000082)\\n\\nIn the most directly applicable moisture experiment, **99.99% pure, approximately 25 \\u00b5m gas-atomized Al** exposed for **24 h** to humid air released H\\u2082O beginning near **480 K (207 \\u00b0C)**, peaking near **720 K (447 \\u00b0C)**; H\\u2082 rose around **620\\u2013660 K (347\\u2013387 \\u00b0C)** and peaked near **725 K (452 \\u00b0C)**. Dry-air and high-purity-Ar exposures did not give detectable H\\u2082 in that test. Heating was **5 K/min under 10\\u207b\\u00b3 Pa**. The measured water-adsorption-derived surface area was **0.125 m\\u00b2/g**. This study **does not supply a water mass percent or H\\u2082 volume** for your powder. Its temperature-programmed H\\u2082O and H\\u2082 traces are relevant evidence for why a deliberate, slow ~500 \\u00b0C solid-state stage *could* help, rather than proof that your actual wash sequence has completely outgassed every slug. (pqac-00000001, pqac-00000000, pqac-00000010, pqac-00000014, pqac-00000015)\\n\\nFor scale only, separate **air-atomized Al\\u201320Si-based alloy** powders contained **13.09\\u201324.58 ppm H**, reported as **14.66\\u201327.53 cm\\u00b3 H\\u2082 per 100 g powder** upon analysis at 550 \\u00b0C. These values **are not measurements of pure gas-atomized Al** and should not be used as its specification. Water physically adsorbed on surfaces, water in hydrated oxide/hydroxide and H\\u2082 produced when that water reacts with newly exposed Al or Mg are different inventories. An alloy-powder experiment found that **12\\u201372 h room-temperature vacuum pumping** reduced physically bound water; higher-temperature release persisted. Thus, a die/bag vacuum can markedly lower the *initial connected-pore air inventory* but cannot be assigned a measured reduction in total evolved gas without a heating test. (pqac-00000017, pqac-00000022, pqac-00000082)\\n\\nFor an **illustrative ideal-gas calculation**, if 10 cm\\u00b3 of connected void space is sealed at 1 bar and 20 \\u00b0C, its air would reach roughly **3.7 bar absolute at 810 \\u00b0C** at unchanged volume; evacuating that space to **1 mbar before sealing** would reduce its *initial air molecule count* about **1,000-fold**. If it remains connected through the 500 \\u00b0C evacuation, it need not be trapped at all. Real pore volumes and pressures change, and newly generated H\\u2082/H\\u2082O can dominate either calculation. At **0.057 torr \\u22487.6 Pa**, Chua demonstrated that evacuation of an *alloy-powder* CIP bag is feasible, but did not demonstrate zero residual gas after compaction. Water entering a failed wet bag is especially consequential: stoichiometrically **1 g H\\u2082O can produce about 1.24 L H\\u2082 at 0 \\u00b0C, 1 atm** through 2Al + 3H\\u2082O \\u2192 Al\\u2082O\\u2083 + 3H\\u2082, *if the reaction proceeds completely*. It is not a prediction of the actual kinetics in a passivated slug. Reject suspected wet or oily parts; do not attempt to \\u201cdry them safe\\u201d by assuming a specified oven time. (pqac-00000078, pqac-00000011, pqac-00000019)\\n\\n**Your preheat is helpful, with conditions:** charge the slug cold and unsealed, keep a genuine evacuation/venting path through the temperature range above, allow pressure and gas-release signals to settle at ~500 \\u00b0C, and avoid a rapid jump into melting. An Ar *backfill* alone is not active vacuum extraction, and a closed pore or an enclosed cup cannot be repaired by gas washes. Additional failure modes include wet powder turning into steam/H\\u2082, lubricant/bag residue decomposing, pressure release from sealed voids, die-press capping or lamination, and green fragments entering the bottom outlet. The small **0.7 mm nozzle** makes loose powder and oxide-rich fragments an operational concern even if no violent expulsion occurs. The assessment of this exact atomizer is necessarily extrapolated. (pqac-00000000, pqac-00000082, pqac-00000091)\\n\\n## Powder-handling and pressing hazards\\n\\nA passivated **15\\u201363 \\u00b5m Al powder is not intrinsically non-combustible**: suspension, air, ignition and confinement make a dust-deflagration scenario during die/bag filling, evacuation, leaks or venting. Published Al-dust tests include representative **KSt 515 bar\\u00b7m/s**, **Pmax 11.2 bar** and ignition energy **<10 mJ**; these depend on powder and test conditions and **must not be taken as specifications for your lot**. Inerting, grounding, avoiding airborne clouds and controlling deposited dust therefore matter more than the mere use of vacuum. Inert gas also presents an asphyxiation hazard. (pqac-00000049, pqac-00000050, pqac-00000051)\\n\\nUse approved small-quantity procedures: transfer and blend in a dry inert enclosure if available; bond/ground conductive equipment; avoid sparks, frictional heating and compressed-air cleanup; use eye/face protection and suitable dust PPE under the institutional dust-hazard assessment. Place a **powder-rated, inspectable capture/filter arrangement ahead of the vacuum pump**, prevent a filter or pump from becoming a confined Al-dust accumulator, and **vent a die slowly with dry inert gas**, not a blast of room air. Obtain the site's appropriate combustible-metal firefighting procedure; do not assume that applying water to an Al-powder fire is safe. These are precautions extrapolated from metal-dust hazard literature, not a validated design drawing for your vacuum line. Wet-bag CIP adds bag inspection, segregated clean fluid, vessel guarding, rated hoses/fittings, controlled depressurization, trained operators and pressure-vessel inspection; **a conventional hydraulic press is not a substitute for a certified CIP vessel**. (pqac-00000050, pqac-00000052, pqac-00000056)\\n\\n## Will it coalesce and mix in 2\\u201310 minutes?\\n\\n**Al metal will exceed its melting point; full particle coalescence and alloy assimilation are the unproved steps.** In a directly relevant *but much larger* study, compacted Al-alloy **machining swarf**, immersed into an initial molten pool and induction melted under Ar near **850 \\u00b0C**, required about **50\\u201370 min**, not 2\\u201310 min. At one favorable condition (approximately **15 kg charge**, **33% initial molten ingot**, **300 bar chip-briquette compaction**) metal incorporation was **88\\u201391%**; raising chip-compaction pressure to **500 bar** lowered incorporation to **75\\u201378%**, as penetration/coalescence worsened. Chip briquettes contained **2.42\\u20132.83% moisture** and have different oxide area, cleanliness, porosity and geometry from your dry fine powder: neither their times nor their yields predict yours. Induction stirring improved swarf recovery over a comparatively static furnace, showing that magnetic stirring is useful, **not that this small induction field will break every powder-particle oxide network**. (pqac-00000028, pqac-00000024, pqac-00000025, pqac-00000030)\\n\\nThus neither higher CIP density nor vacuum hot pressing should be sold as a proven melt-yield improvement. A coherent slug immersed among 6063/4047 solid pieces and surrounded by an early molten pool is a more promising trial than an exposed powder-rich raft; a **5\\u201310 min hold** offers more opportunity than **2 min**, with possible costs in Mg loss, dross and contamination. First run **pure-Al-only** slugs, quantify recovered charge chemistry and inspect a quenched/recovered crucible residue and nozzle. Increase hold time or change feed form only on observed evidence; do not assume an unseen slug has assimilated. Pressing density should be optimized against **handling, gas escape and remelt recovery**, not maximized in isolation. These are proposed tests, not literature-validated performance predictions for your machine. (pqac-00000024, pqac-00000042, pqac-00000091)\\n\\nBlending introduces a separate chemical risk. Filling can segregate dissimilar size/density powders; CIP's more uniform *pressure* does not remix an already segregated charge. Si/Cu-bearing additions may become incorporated in the melt, whereas Mg can oxidize or be lost and Mn/Fe/Ni/Ti/Zr additions can leave slowly assimilating particles or intermetallics; confirm each with chemical analyses and residue inspection. Crucially, **near-stoichiometric reactive mixtures are not ordinary dilute master-alloy additions**: pressed Ti\\u2013Al mixtures showed a first exotherm around **520\\u2013570 \\u00b0C**, while a Ni\\u2013Al combustion-synthesis review places commonly triggered thermal explosion around **640 \\u00b0C**. An Al\\u2013Ti\\u2013C compact had density-dependent ignition as low as **~450 \\u00b0C**, but was a *different, TiC-forming composition*. These data justify separate thermal screening of Al\\u2013Ni, Al\\u2013Ti and other concentrated, intimately mixed blends before your 500 \\u00b0C wash; they **do not demonstrate self-propagation of dilute Fe/Ni/Ti/Zr additions in excess Al**. Avoid mechanical activation of an uncharacterized reactive mixture and do not count on its exotherm to improve dissolution. (pqac-00000061, pqac-00000065, pqac-00000064, pqac-00000070)\\n\\n## Small-batch trial specifications\\u2014not validated safe operating limits\\n\\nFor **19 mm diameter**, cross-sectional area is **2.835 cm\\u00b2**; at **2.70 g/cm\\u00b3** fully dense Al, a **20\\u201360 mm** cylinder contains **15.3\\u201345.9 g**. At **85\\u201390% density**, it contains about **13.0\\u201341.3 g**: consequently a desired **40 g, 20 mm-long** pure-Al slug is geometrically impossible, while **40 g at 90%** needs approximately **58 mm** length. The nominal **19 mm** diameter leaves just **1 mm** below a 20 mm entry limit; specify clearance against the *actual rod\\u2013wall gap*, not simply the diameter of the crucible. These figures are geometry calculations, not experimental yields.\\n\\n| Trial | Starting procedure and expected outcome | Equipment and release checks |\\n|---|---|---|\\n| **A: die/vacuum** | Begin with **pure Al only**, with no admixed binder/lubricant. Consider an off-line loose-powder vacuum drying trial at **120\\u2013150 \\u00b0C for several hours**, cooled and transferred under dry Ar; this is a **provisional operating trial**, not proven to remove bound hydroxide. Use a clean rigid **~19 mm** die, preferably opposed punches, and start **100\\u2013200 MPa**, **~30\\u201360 s** at pressure, with staged filling or shorter slugs if a long part caps. Evacuate the connected cavity before/during compression; **\\u226410 mbar absolute** is a practical *suggested target*, not a demonstrated gas-removal threshold. Increase pressure only if handling fails and heating/permeability tests remain satisfactory. Expected relative density: **measure it**; the stated ~85% at 100 MPa is a baseline from your prior review, not a guarantee. | Force = pressure \\u00d7 area: **28.4 kN at 100 MPa; 56.7 kN at 200; 85.1 kN at 300; 113.4 kN at 400 MPa**, excluding ejection/tooling allowances. Select and guard a die and load frame rated above the actual operating loads. No lubricant is preferred; if essential, trial a *minimal external die-wall treatment* with separately qualified heating/gas results, not a wax addition. Reject caps, laminations and shedding. (pqac-00000081, pqac-00000091) |\\n| **B: wet-bag CIP** | Vacuum-dry the loose powder as above; put it into a **clean, dry, inspected polyurethane or comparable compatible mould**, evacuate without drawing powder into the line, and seal. Published Al-alloy work evacuated a rubber bag to **5.7 \\u00d7 10\\u207b\\u00b2 torr (~7.6 Pa)**, a feasibility example rather than a necessary set point. Trial **200\\u2013300 MPa**, hold **~1 min**, then depressurize slowly. *Do not claim a numerical green density until tested*: the direct **98% at 600 MPa** Al result used coarser powder. Aim for sound handling while retaining measurable venting; do not treat \\u226595% as the target. Remove all bag material before heating. (pqac-00000080, pqac-00000006, pqac-00000072) | For a ~19 mm \\u00d7 60 mm finished part, a **roughly 25\\u201335 mm inside-diameter, ~80\\u2013100 mm-long mould** and a vessel accommodating several such filled moulds are *starting estimates*, **not validated shrinkage/tooling dimensions**. Establish fill mass and final diameter experimentally, accounting for mould wall, closures, deformation and press manufacturer's clearances; buy only a certified **\\u2265300 MPa rated** system if repeated demand warrants it. Reject *any* suspected liquid ingress, staining or retained elastomer. |\\n\\nFor either route, record powder batch, composition, time exposed to air, mass, dimensions and visible defects. **Geometric mass/volume density** is a first screening measure for a regular green cylinder; a conventional unprotected **water-Archimedes immersion is inappropriate as routine release testing** for an open-pore Al green part intended to stay dry. Measure open porosity on a *sacrificial* specimen with a validated compatible method; a separate pressure-decay or inert-gas-flow test can establish connectivity, but a flow result is not itself a moisture assay. Conduct a **sacrificial, instrumented heating/weight-loss or evolved-gas test through ~550 \\u00b0C** on representative slugs, including H\\u2082O/H\\u2082 if possible, under a reviewed safe procedure; compare with the loose starting powder and set an empirical acceptance limit *before* exposing the atomizer. Do not return a water-immersed or otherwise wetted test piece to service. The same tests should check whether the proposed 500 \\u00b0C hold actually outgasses the *centre* of the longest slug. (pqac-00000001, pqac-00000022, pqac-00000082, pqac-00000083)\\n\\n**Decision rule:** choose **neither** if dry, sound, permeable slugs cannot be made and validated, if a powder blend has an uncharacterized pre-melt exotherm, or if a test melt leaves oxide-clad powder or obstructs the stopper/nozzle. Prefer a certified cast master alloy or pre-alloyed/arc-melted, inspected button where its composition and handling are suitable: those alternatives avoid asking cold compaction to solve oxide-film coalescence and gas-removal problems it has not been shown to solve in this machine. (pqac-00000011, pqac-00000024, pqac-00000061)\"}",
          "name": "answer"
         }
        }
       ]
      },
      "logprob": null
     }
    }
   }
  }
 ],
 "environment_frame": {
  "id": "4c7a2443-0831-46f3-b949-85e168352dbc",
  "agent_state_point_in_time": null,
  "trajectory_timestep": 19,
  "current_agent_step": "after_transition",
  "trajectory_id": "31cfe6f4-f471-46b5-bbbe-7e1e87d1d904",
  "supplemental_data": null,
  "created_at": "2026-11-05T02:33:12.868081Z",
  "state": {
   "deepcopy": true,
   "state": {
    "id": "31cfe6f4-f471-46b5-bbbe-7e1e87d1d904",
    "created_at": "2026-11-05T02:33:12.508835",
