Repository: vertical-cloud-lab/digital-alloy-lab

# The lower cut for the Al LPBF powder, and a shaker for the 8 in stack (PR #175)

The evidence behind the 2026-10-28 recommendation in
[`docs/sieve-order.md`](../../docs/sieve-order.md#the-lower-cut-revisited-2026-10-28). It covers three questions:
does our Al powder have enough below 15–20 µm to matter, how a lab could cut it out, and whether the 8 in stack
needs a shaker. Prices were read on 2026-10-28. McMaster and Gilson were read in the panel Pi's Chromium, the
rest from the web, and prices marked *(unverified)* come from a search index or a page that blocked the runner. No
order was placed, drafted or quoted.

File: outputs/pr179-pressed-powder-compact/artifact-01.md
| Method | Advantages | Disadvantages | Best suited for | Risk of nozzle clogging |
|---|---|---|---|---|
| Loose powder in cup (current approach) | Simple weighing; cup keeps powder together initially; convenient for composition screening. | Powder bed is thermally insulating; each particle retains a refractory oxide shell; the cup may melt before its contents coalesce, releasing floating agglomerates. Hydrous oxide, moisture, and trapped gas can evolve suddenly. Mg-bearing powder can additionally contain MgO/MgAl₂O₄. | Only low-oxide, readily melting pre-alloyed powder already demonstrated to consolidate—e.g., the successful 4047 case—and only after a separate melt test. | **High.** Oxide films and clusters can range from micrometres to millimetres, whereas the nozzle is only 0.7 mm; powder-derived Al₂O₃, MgO, or spinel may remain suspended (pqac-00000003, pqac-00000028, pqac-00000053). |
| Cold-pressed freestanding compact | Raises bulk density, thermal conductivity, strength, and probability of submergence; particle deformation cracks some oxide films. Aluminium powders reached about 94.5–97.0% relative density under load at 246–386 MPa in warm-compaction tests. | Pressing cracks but does not remove oxide; closed porosity can trap gas. Excessive density can inhibit melt infiltration, while low pressure gives weak compacts. No direct evidence guarantees complete dissolution during a 2 min hold. | Initial screening of 4047/6063 or Al-rich blends; use moderate density rather than maximum density, heat from cold beneath solid charge, and validate before atomization. | **Medium–high.** Better than loose powder, but all particle-surface oxide remains in the charge as fragments or networks; filtration literature targets inclusions as small as 1–30 µm (pqac-00000010, pqac-00000047, pqac-00000049). |
| Sintered, vacuum-hot-pressed, or SPS compact | Strongest and most conductive powder-derived slug; heat plus pressure increases oxide rupture and metal-to-metal bonding. SPS at 500 °C gave 92.5–98.4% density at 20–50 MPa. Vacuum processing can desorb gas before pores close. | More equipment and process development; oxide is dispersed, not eliminated. Near-full density can retain closed gas if degassing is inadequate. Conventional sintering alone is difficult because alumina inhibits diffusion. | When powder chemistry cannot be obtained as a cast master alloy and a repeatable, mechanically robust slug is essential; vacuum hot pressing is preferable to lubricant-bearing green pressing. | **Medium.** Lower risk of releasing intact powder agglomerates, but fractured Al₂O₃/MgO/spinel remains as inclusions and can reach the nozzle (pqac-00000015, pqac-00000041, pqac-00000046). |
| Commercial master-alloy additions (e.g., Al–50Si, Al–20Si, Al–50Mg, Al–50Cu) | Cast metallic pieces melt or dissolve much more predictably than powder; low surface-area-to-volume ratio minimizes oxide introduced per gram of alloying element. Al–50Si has been used experimentally to make Al–1Si through Al–8Si melts at 850 °C. | Limited available chemistries and minimum order quantities; mass additions become small for trace targets; volatile Mg still needs controlled handling, and high-solute master alloys can segregate if incompletely dissolved. | **Preferred route** for Si, Mg, Cu and other elements available in suitable master alloys, especially for 100–350 g charges requiring low oxygen and short processing time. | **Low**, provided pieces are clean, dry, completely dissolved, and the melt is sampled before pouring (pqac-00000057). |
| Pre-alloyed powder or wire | Pre-alloying removes the need for long-range dissolution of separate elemental particles; wire has much less oxide area and can be submerged readily. Pre-alloyed atomization feed also gives the most reliable nominal composition. | Pre-alloyed powder still has one oxide shell per particle and may reproduce the consolidation problem; custom wire or powder can be costly. | Wire or rod for commercially available chemistries; pre-alloyed powder only if it is first consolidated or converted into a dense master button. | **Low for clean wire/rod; medium–high for powder.** Powder retains high oxide area even when chemically homogeneous (pqac-00000003, pqac-00000046). |
| Arc-melted master-alloy button | Converts a weighed powder blend into a dense, inspectable button before it enters the atomizer crucible; repeated flipping/remelting can improve button homogeneity; eliminates loose powder and most open porosity. | Requires an arc melter; Mg and other volatile elements may be lost; reactive elements may oxidize or react with the hearth; segregation and composition loss must be checked analytically. This recommendation is an engineering extrapolation rather than direct evidence from the cited aluminium-remelting studies. | Small experimental additions of Cu, Mn, Fe, Ni, Zr or Sc where no suitable commercial master alloy exists; especially attractive when preserving the atomizer nozzle is more important than minimizing preparation steps. | **Low–medium.** Much lower than a green compact if the button is sound and surface oxide is removed, but refractory reaction products can remain. |
| Higher superheat and longer hold time | Increases heat transfer, diffusion, and dissolution kinetics; requires no new forming equipment. Commercial Ti-powder tablets dissolved at 730–750 °C in roughly 25–40 min, showing that time can overcome some compact-dissolution limitations. | Your 810–840 °C set point is already substantially superheated; a 2 min hold is far shorter than published tablet times. Longer/hotter holding increases oxidation, hydrogen pickup, Mg loss, crucible/nozzle reactions, and cycle time. It cannot remove alumina shells. | A secondary optimization after proving complete melting; useful for dense cast master-alloy pieces, not as the primary remedy for loose powder. | **Medium–high for powder-derived charges; low for clean cast additions.** Extra time may float some inclusions but can also form more oxide (pqac-00000032, pqac-00000034, pqac-00000051). |
| Compact inside cup with vented sliding plug | Combines improved powder thermal contact with an aluminium envelope; a freely sliding, positively vented plug can maintain containment while permitting gas escape. | If the cup melts before the core, the assembly reverts to a floating compact. A press-fit or obstructed 1 mm vent can behave as a pressure vessel once molten metal seals it; moisture, hydrated oxide, or lubricant can cause rapid gas evolution and metal ejection. | Only as a staged cold-charge experiment with dry, lubricant-free powder, moderate compaction, an unobstructed vent path, and the assembly buried beneath solid feed—not dropped into an existing bath. | **Medium–high.** Better containment than loose powder, but failure of the envelope can release the compact’s oxide inventory abruptly; the safety consequence of blocked venting is also greater (pqac-00000026, pqac-00000027, pqac-00000028). |


*Table: Comparison of charge-preparation routes for 100–350 g aluminium melts, emphasizing dissolution reliability, oxide and gas risks, and compatibility with a 0.7 mm atomizer nozzle.*

File: outputs/pr179-pressed-powder-compact/query.md
We make small batches of aluminium-alloy powder by ultrasonic atomization (AMAZEMET rePOWDER, induction-heated module) and want to know whether pressing our alloying powder into a compact before melting would fix a melting and mixing problem. Please answer from the literature, with citations (DOIs where possible), and give numbers wherever the sources have them.

**Set-up.** Graphite crucible (BN-coated) heated by induction, 10-11 cm deep, with a sealing (stopper) rod down the middle; the melt is bottom-poured through a ~0.7 mm hBN nozzle onto a 40 kHz vibrating molybdenum plate. Argon at a small overpressure (~0.2 bar), 13-20 ppm O2 in the chamber, melt set point 810-840 °C, held about 2 minutes before pouring. Charges are 170-350 g. There is no mechanical stirring; any stirring comes from the induction field.

**Current charge.** A 6063 aluminium cup (19 mm OD, 12.7 mm bore, 57 mm deep) is filled by weight with gas-atomized alloy powder, closed with a press-fit 6063 plug that has a 1 mm vent hole, and melted with solid 6063 rod. Pieces must stay under 20 mm across to fit between the stopper rod and the crucible wall. In one run the core was AlSi10Mg powder, and it did not melt into the bath: the cup melted, but the powder did not consolidate. In another run the core was 4047 (Al-12Si) powder, and it melted. Next we want composition spreads (varying how much 4047 powder goes into 6063, checked by SEM/EDS) and later blends with elemental or master-alloy powders (for example Si, Mg, Cu, Mn, Fe, Ni, Zr, Sc). The problem is that the powder struggles to melt, coalesce and mix into the rest of the melt in the time and temperature available. The equipment maker warned us that powder compressed inside an aluminium cup could eject molten metal when melted, presumably from trapped gas.

**Proposed fix to evaluate.** Use uniaxial die pressing (powder metallurgy) to turn the powder, alone or blended with aluminium powder, into a partly dense compact (a "semi-solid" pellet or slug under 20 mm in diameter), either as pressed (green) or after sintering, warm pressing, hot pressing or vacuum hot pressing, and melt that in the crucible instead of loose powder in a cup.

Please address:

1. **Why loose or lightly packed aluminium-alloy powder fails to melt into a bath** at 810-840 °C under argon: oxide shells (Al2O3, and MgO or MgAl2O4 spinel for Mg-bearing alloys), low thermal conductivity of a powder bed, entrapped gas, poor wetting, floating agglomerates. Does the Mg in AlSi10Mg plausibly explain why its powder failed while 4047 (no Mg) melted?
2. **Does uniaxial compaction fix it, and at what pressure and relative density?** Does particle deformation break the oxide films enough for metal-to-metal contact and coalescence on melting? Use evidence from remelting aluminium powder, chips or swarf (loose versus cold-compacted versus hot-compacted, metal yield or recovery), remelting PM green or sintered compacts, and aluminium foundry alloying tablets or compacts (Mn, Fe, Cr, Ti, Cu, Ni with aluminium powder, with and without flux): their dissolution times versus melt temperature, compact density and stirring. Also the dissolution of Si added as lump, powder or compact to aluminium melts.
3. **Safety and quality risks of melting a compact**: is the "ejects molten metal" warning justified, and under what conditions (closed porosity, hydrated oxide or moisture on the powder, die lubricants, a compact dropped into a melt versus heated up with the charge from cold)? How do these change from green to sintered to hot-pressed? Effects on oxygen and hydrogen in the melt, on oxide films and inclusions that could clog a 0.7 mm nozzle, and on contamination from lubricants or fluxes.
4. **Practical recipe if compaction is worthwhile**: pressure (MPa), target relative density, die-wall versus admixed lubricant, degassing or drying before pressing, vacuum pressing, sintering atmosphere and temperature, whether to blend with aluminium powder, compact size, where in the charge to put it, and how much extra superheat or hold time it needs. What press force does a 19 mm compact need at those pressures?
5. **How it compares with the alternatives** for 100-350 g induction melts aimed at a homogeneous target composition, low oxygen and no nozzle clogging: compacting the powder inside the cup with a vented sliding plug, a freestanding green compact, a sintered or hot-pressed compact, arc-melting a master alloy button first, buying commercial master alloys (for example Al-50Si, Al-20Si, Al-50Mg, Al-50Cu) or pre-alloyed powder, using a flux, or raising the melt temperature and hold time. Which would you recommend, and when would a pressed compact be the wrong choice?
6. **A quick test** that would tell us whether a compact melts in and mixes, before committing an atomizer run.

Please be explicit about which conclusions come from direct evidence for aluminium systems and which are extrapolated from other metals.

File: outputs/pr179-pressed-powder-compact/references.md
1. (ibrahim2005effectofmaterial pages 53-57): AH Ibrahim. Effect of material and processing parameters on the morphology of aluminium foams produced by the pm route. Unknown journal, 2005.

2. (ibrahim2005effectofmaterial pages 32-36): AH Ibrahim. Effect of material and processing parameters on the morphology of aluminium foams produced by the pm route. Unknown journal, 2005.

3. (tuncay2018evaluationofspark pages 40-45): MM Tünçay. Evaluation of spark plasma sintering and forging of aluminum based powders for near-net shapes. Unknown journal, 2018.

4. (tuncay2018evaluationofspark pages 199-204): MM Tünçay. Evaluation of spark plasma sintering and forging of aluminum based powders for near-net shapes. Unknown journal, 2018.

5. (wei2018thermalconductivityof pages 7-11): Lien Chin Wei, Lili E. Ehrlich, Matthew J. Powell-Palm, Colt Montgomery, Jack Beuth, and Jonathan A. Malen. Thermal conductivity of metal powders for powder bed additive manufacturing. Additive manufacturing, 21:201-208, May 2018. URL: https://doi.org/10.1016/j.addma.2018.02.002, doi:10.1016/j.addma.2018.02.002. This article has 301 citations and is from a highest quality peer-reviewed journal.

6. (montes2025porosityeffecton pages 6-7): J. M. Montes, F. G. Cuevas, J. Cintas, and F. Ternero. Porosity effect on the thermal conductivity of sintered powder materials. Applied Physics A, Jan 2025. URL: https://doi.org/10.1007/s00339-025-08254-y, doi:10.1007/s00339-025-08254-y. This article has 19 citations.

7. (montes2025porosityeffecton pages 4-6): J. M. Montes, F. G. Cuevas, J. Cintas, and F. Ternero. Porosity effect on the thermal conductivity of sintered powder materials. Applied Physics A, Jan 2025. URL: https://doi.org/10.1007/s00339-025-08254-y, doi:10.1007/s00339-025-08254-y. This article has 19 citations.

8. (ibrahim2005effectofmaterial pages 25-29): AH Ibrahim. Effect of material and processing parameters on the morphology of aluminium foams produced by the pm route. Unknown journal, 2005.

9. (tuncay2018evaluationofspark pages 45-49): MM Tünçay. Evaluation of spark plasma sintering and forging of aluminum based powders for near-net shapes. Unknown journal, 2018.

10. (tuncay2018evaluationofspark pages 149-153): MM Tünçay. Evaluation of spark plasma sintering and forging of aluminum based powders for near-net shapes. Unknown journal, 2018.

11. (moreno2011densificationofal pages 3-4): M.F. Moreno and C.J.R. González Oliver. Densification of al powder and al–cu matrix composite (reinforced with 15% saffil short fibres) during axial cold compaction. Powder Technology, 206:297-305, Jan 2011. URL: https://doi.org/10.1016/j.powtec.2010.09.034, doi:10.1016/j.powtec.2010.09.034. This article has 39 citations and is from a domain leading peer-reviewed journal.

12. (mohtar2008developingcarbonparticle pages 26-33): MN Mohtar. Developing carbon particle reinforced alnmininm composite bypowder metallurgy. Unknown journal, 2008.

13. (moreno2011densificationofal pages 2-3): M.F. Moreno and C.J.R. González Oliver. Densification of al powder and al–cu matrix composite (reinforced with 15% saffil short fibres) during axial cold compaction. Powder Technology, 206:297-305, Jan 2011. URL: https://doi.org/10.1016/j.powtec.2010.09.034, doi:10.1016/j.powtec.2010.09.034. This article has 39 citations and is from a domain leading peer-reviewed journal.

14. (tuncay2018evaluationofspark pages 98-103): MM Tünçay. Evaluation of spark plasma sintering and forging of aluminum based powders for near-net shapes. Unknown journal, 2018.

15. (tuncay2016evaluationofthe pages 2-3): Mehmet Masum Tünçay, Lucie Nguyen, Philippe Hendrickx, and Mathieu Brochu. Evaluation of the particle bonding for aluminum sample produced by spark plasma sintering. Journal of Materials Engineering and Performance, 25:4521-4528, Aug 2016. URL: https://doi.org/10.1007/s11665-016-2275-1, doi:10.1007/s11665-016-2275-1. This article has 6 citations and is from a peer-reviewed journal.

16. (tuncay2018evaluationofspark pages 86-92): MM Tünçay. Evaluation of spark plasma sintering and forging of aluminum based powders for near-net shapes. Unknown journal, 2018.

17. (tuncay2018evaluationofspark pages 109-114): MM Tünçay. Evaluation of spark plasma sintering and forging of aluminum based powders for near-net shapes. Unknown journal, 2018.

18. (tuncay2018evaluationofspark pages 103-109): MM Tünçay. Evaluation of spark plasma sintering and forging of aluminum based powders for near-net shapes. Unknown journal, 2018.

19. (baron2026characterizationofcoldpressed pages 18-20): Petr Baron, Jozef Mikita, and Vladimír Simkulet. Characterization of cold-pressed aluminum briquettes and their behavior during remelting for application in steel deoxidation. Unknown journal, Apr 2026. URL: https://doi.org/10.20944/preprints202604.0191.v1, doi:10.20944/preprints202604.0191.v1.

20. (baron2026characterizationofcoldpressed pages 16-18): Petr Baron, Jozef Mikita, and Vladimír Simkulet. Characterization of cold-pressed aluminum briquettes and their behavior during remelting for application in steel deoxidation. Unknown journal, Apr 2026. URL: https://doi.org/10.20944/preprints202604.0191.v1, doi:10.20944/preprints202604.0191.v1.

21. (baron2026characterizationofcoldpressed pages 9-11): Petr Baron, Jozef Mikita, and Vladimír Simkulet. Characterization of cold-pressed aluminum briquettes and their behavior during remelting for application in steel deoxidation. Unknown journal, Apr 2026. URL: https://doi.org/10.20944/preprints202604.0191.v1, doi:10.20944/preprints202604.0191.v1.

22. (vallejoolivares2022thermaldecoatingpretreatment pages 8-10): Alicia Vallejo-Olivares, Solveig Høgåsen, Anne Kvithyld, and Gabriella Tranell. Thermal de-coating pre-treatment for loose or compacted aluminum scrap and consequences for salt-flux recycling. Journal of Sustainable Metallurgy, 8:1485-1497, Oct 2022. URL: https://doi.org/10.1007/s40831-022-00612-x, doi:10.1007/s40831-022-00612-x. This article has 22 citations and is from a peer-reviewed journal.

23. (vallejoolivares2023effectsofcompaction pages 1-3): Alicia Vallejo-Olivares, Tom Gertjegerdes, Solveig Høgåsen, Bernd Friedrich, and Gabriella Tranell. Effects of compaction and thermal pre-treatments on generation of dross and off-gases in aluminium recycling. Journal of Sustainable Metallurgy, 10:69-82, Dec 2023. URL: https://doi.org/10.1007/s40831-023-00773-3, doi:10.1007/s40831-023-00773-3. This article has 12 citations and is from a peer-reviewed journal.

24. (bazhin2016specificityofthe pages 4-5): V. Yu. Bazhin, S. A. Savchenkov, and Ya. I. Kosov. Specificity of the titanium-powder alloying tablets usage in aluminium alloys. ArXiv, pages 52-56, Dec 2016. URL: https://doi.org/10.17580/nfm.2016.12.11, doi:10.17580/nfm.2016.12.11. This article has 18 citations.

25. (bazhin2016specificityofthe pages 1-2): V. Yu. Bazhin, S. A. Savchenkov, and Ya. I. Kosov. Specificity of the titanium-powder alloying tablets usage in aluminium alloys. ArXiv, pages 52-56, Dec 2016. URL: https://doi.org/10.17580/nfm.2016.12.11, doi:10.17580/nfm.2016.12.11. This article has 18 citations.

26. (bazhin2016specificityofthe pages 2-4): V. Yu. Bazhin, S. A. Savchenkov, and Ya. I. Kosov. Specificity of the titanium-powder alloying tablets usage in aluminium alloys. ArXiv, pages 52-56, Dec 2016. URL: https://doi.org/10.17580/nfm.2016.12.11, doi:10.17580/nfm.2016.12.11. This article has 18 citations.

27. (moreno2011densificationofal pages 1-2): M.F. Moreno and C.J.R. González Oliver. Densification of al powder and al–cu matrix composite (reinforced with 15% saffil short fibres) during axial cold compaction. Powder Technology, 206:297-305, Jan 2011. URL: https://doi.org/10.1016/j.powtec.2010.09.034, doi:10.1016/j.powtec.2010.09.034. This article has 39 citations and is from a domain leading peer-reviewed journal.

28. (moreno2011densificationofal pages 4-6): M.F. Moreno and C.J.R. González Oliver. Densification of al powder and al–cu matrix composite (reinforced with 15% saffil short fibres) during axial cold compaction. Powder Technology, 206:297-305, Jan 2011. URL: https://doi.org/10.1016/j.powtec.2010.09.034, doi:10.1016/j.powtec.2010.09.034. This article has 39 citations and is from a domain leading peer-reviewed journal.

29. (tuncay2016evaluationofthe pages 1-2): Mehmet Masum Tünçay, Lucie Nguyen, Philippe Hendrickx, and Mathieu Brochu. Evaluation of the particle bonding for aluminum sample produced by spark plasma sintering. Journal of Materials Engineering and Performance, 25:4521-4528, Aug 2016. URL: https://doi.org/10.1007/s11665-016-2275-1, doi:10.1007/s11665-016-2275-1. This article has 6 citations and is from a peer-reviewed journal.

30. (zima1960pyrophoricityofuranium pages 17-21): G.E. Zima. Pyrophoricity of uranium in reactor environments. ArXiv, Jan 1960. URL: https://doi.org/10.2172/4183911, doi:10.2172/4183911. This article has 10 citations.

31. (rodinger2024theeffectof pages 2-4): Tomislav Rodinger, Danko Ćorić, and Jaroslav Kováčik. The effect of foaming agents on the thermal behavior of aluminum precursors. Materials, 17:710, Feb 2024. URL: https://doi.org/10.3390/ma17030710, doi:10.3390/ma17030710. This article has 10 citations.

32. (ibrahim2005effectofmaterial pages 29-32): AH Ibrahim. Effect of material and processing parameters on the morphology of aluminium foams produced by the pm route. Unknown journal, 2005.

33. (wu2022meltrefiningand pages 1-3): Jianxin Wu, Faramarz Djavanroodi, Ceren Gode, Shokouh Attarilar, and Mahmoud Ebrahimi. Melt refining and purification processes in al alloys: a comprehensive study. Materials Research Express, 9:032001, Mar 2022. URL: https://doi.org/10.1088/2053-1591/ac5b03, doi:10.1088/2053-1591/ac5b03. This article has 78 citations and is from a peer-reviewed journal.

34. (wu2022meltrefiningand pages 3-4): Jianxin Wu, Faramarz Djavanroodi, Ceren Gode, Shokouh Attarilar, and Mahmoud Ebrahimi. Melt refining and purification processes in al alloys: a comprehensive study. Materials Research Express, 9:032001, Mar 2022. URL: https://doi.org/10.1088/2053-1591/ac5b03, doi:10.1088/2053-1591/ac5b03. This article has 78 citations and is from a peer-reviewed journal.

35. (koont2013intéractionentreles pages 45-50): Zafer Koont. Intéraction entre les particules d'alumines, les alliages d'aluminium et ses inclusions durant la filtration d'aluminium avant la coulée. ArXiv, Jan 2013. URL: https://doi.org/10.1522/030586186, doi:10.1522/030586186. This article has 0 citations.

36. (wu2022meltrefiningand pages 4-6): Jianxin Wu, Faramarz Djavanroodi, Ceren Gode, Shokouh Attarilar, and Mahmoud Ebrahimi. Melt refining and purification processes in al alloys: a comprehensive study. Materials Research Express, 9:032001, Mar 2022. URL: https://doi.org/10.1088/2053-1591/ac5b03, doi:10.1088/2053-1591/ac5b03. This article has 78 citations and is from a peer-reviewed journal.

37. (kovacec2025removalofinclusions pages 3-4): Uroš Kovačec and Franc Zupanič. Removal of inclusions and trace elements from al-mg-si alloys using refining fluxes. Strojniški vestnik - Journal of Mechanical Engineering, 71:294-300, Oct 2025. URL: https://doi.org/10.5545/sv-jme.2025.1371, doi:10.5545/sv-jme.2025.1371. This article has 3 citations.

38. (nowak2011developmentofniobium pages 57-61): M Nowak. Development of niobium boron grain retainer for aluminium silicon alloys. Unknown journal, 2011.

File: outputs/pr179-vacuum-pm-vs-cip/literature-high.artifact-00.md
| Criterion | Route A — Vacuum uniaxial pressing | Route B — Cold isostatic pressing (CIP) | Preferred |
|---|---|---|---|
| Process safety during pressing | Powder can remain in an evacuable rigid die or inert glovebox, limiting transfers. Hazards include dust entrainment into the vacuum line, electrostatic ignition, pinch loads, and dust release during venting. Reported Al-powder values span MIE <1–13 mJ, MEC 45–170 g/m³, KSt 162–1100 bar·m/s, and Pmax 8–12.9 bar. Use grounded conductive equipment, filtered vacuum lines, and slow inert-gas venting. (pqac-00000022, pqac-00000023, pqac-00000029) | Adds high-pressure stored energy and more powder handling. A punctured wet bag can expose Al to water or oil. Water contacting exposed Al can generate hydrogen by 2Al + 3H₂O → Al₂O₃ + 3H₂. Use an evacuated, leak-tested, double-contained bag and an oil rather than water medium where practicable. (pqac-00000022, pqac-00000054, pqac-00000057) | **A**, if engineered for combustible metal powder. |
| Safety of green part during remelting | Evacuating the loose bed before pressing removes much free pore gas, but high-density pressing can isolate remaining air, water, or lubricant. A lubricant-free, measurably open-pore compact that is slowly heated under dynamic vacuum is preferable to a nearly closed, un-degassed compact. | An evacuated dry bag can remove free gas before densification and CIP avoids weak low-density zones. A leaking wet bag can introduce water or oil; a sealed but non-evacuated bag merely compresses the original gas. | **A by default**; **B only with an evacuated, dry, leak-tested bag**. |
| Green density achievable | Direct Al-alloy evidence: single-action pressing produced about 2.14 g/cm³ at 100 MPa and 2.57 g/cm³ at 500 MPa. That powder contained lubricant, so it is not a pure-Al calibration. Vacuum changes gas inventory more than the pressure–density curve. (pqac-00000053) | Direct Al evidence: initial packing near 48% theoretical density reached 98% at 600 MPa; other pure-Al/Al–Ni work exceeded 95% at sufficiently high pressure. Typical CIP practice is 200–400 MPa. (pqac-00000001, pqac-00000002, pqac-00000054) | **B** for maximum density, although maximum density before degassing is not the safest target. |
| Density uniformity | Die-wall friction attenuates pressure. Single-action pressing leaves the remote end least dense; double-action pressing moves the minimum toward mid-height. In Cu–Al compacts, raising H/D from 0.7 to 2.12 increased maximum relative-density difference from 0.0851 to 0.1206; application to pure Al is an extrapolation. (pqac-00000046, pqac-00000048, pqac-00000052) | Hydrostatic loading and the moving elastomer wall provide much better uniformity. Direct Al–Ni/pure-Al work found that a 1 min pressure dwell produced good homogeneity, whereas immediate decompression produced a dense surface and lower-density core. (pqac-00000001, pqac-00000005) | **B**, especially for long slugs with H/D around 2–3. |
| Green strength, edge integrity, and shedding | Good at adequate pressure, but tall slugs are vulnerable to laminations, end-capping, weak central regions, and ejection damage. Rigid tooling gives clean edges. | Usually higher and more uniform handling strength, without rigid-die ejection. Bag wrinkles and rounded edges are possible; slow decompression may be needed to prevent springback cracking. (pqac-00000054, pqac-00000058) | **B** for handling; **A** for precise edges. |
| Lubricant need and contamination | Die friction encourages lubricant use, but internal wax or stearate adds carbon and gas. For remelting, use no admixed lubricant; if unavoidable, apply the minimum external die-wall film and validate its removal. | Normally needs no internal lubricant because the bag moves with the powder, avoiding wax decomposition and carbon pickup. | **B**. |
| Bag or pressure-fluid contamination | No bag or pressure fluid. Possible contamination comes from die wear, vacuum grease, O-rings, pump backstreaming, or external die lubricant. | Possible elastomer fragments, mould-release residue, oil permeation, or catastrophic fluid ingress. Literature describes rubber, neoprene, or urethane moulds with water, oil, glycerine, or boron oil. (pqac-00000054, pqac-00000055, pqac-00000057) | **A**. |
| Oxide-film disruption | Axial plastic flow and die-wall shear can crack native oxide locally, but do not remove it. | Hydrostatic compression deforms particles but produces less macroscopic shear. It probably fractures oxide at contacts, but direct evidence that ordinary CIP disrupts pure-Al oxide more effectively than die pressing was not found. | **A, slightly**, for cold oxide cracking; the distinction is uncertain. |
| Residual gas and moisture | Direct evacuation of the loose bed removes free interstitial gas. Al powders have shown about 13–25 ppm H, equivalent to approximately 14.7–27.5 cm³ H₂ per 100 g, mainly associated with water on the oxide. Physisorbed water evolves mainly near 100–200°C; hydroxide-related water and H₂ evolve broadly through 200–450°C. Hydrated oxide transforms near 350°C (623 K). (pqac-00000006, pqac-00000008, pqac-00000011, pqac-00000067, pqac-00000069) | Evacuating the bag removes free gas but not oxide-bound water. Fluid exposure can add moisture after drying. A non-evacuated bag traps the initial gas inventory. | **A**, unless B uses vacuum-degassed powder and dry evacuated-bag sealing. |
| Dimensional control and 20 mm limit | Best control. A nominal 19 mm rigid die produces a near-final diameter; springback should be calibrated and every slug checked with a go/no-go gauge. | Flexible-tool shrinkage depends on fill density, bag stiffness, closure geometry, and powder flow. Curvature, taper, and wrinkles are possible, and oversize mould dimensions must be established experimentally. (pqac-00000054, pqac-00000056) | **A**. |
| Simplicity and skill | Straightforward if a guarded press exists, although vacuum ports, filters, inert venting, seals, and preferably double-action tooling add complexity. | Wet-bag CIP requires bag filling, evacuation, sealing, vessel loading, pressure cycling, controlled decompression, stripping, and leak inspection. Dry-bag equipment is faster but difficult to justify for a few parts weekly. | **A** in a university laboratory; toll CIP is preferable to buying a unit for trials. |
| Time per part or batch | Filling, evacuation, pressing, decompression, and ejection can take minutes. Several short slugs are easier than one H/D≈3 slug. Separate thermal degassing dominates total time. | Pressure hold may be seconds to 1 min, but bag preparation and vessel cycling dominate; decompression may take several minutes. Several bags can be processed together. (pqac-00000001, pqac-00000054) | **A** for one-offs; **B** for batches. |
| Equipment capital and consumables | Lowest likely capital if a hydraulic press is available. Requires a hardened die, punches, vacuum hardware, filtration, and guarded/inert venting. Rigid tooling has low recurring consumable cost. | A 200–400 MPa vessel, intensifier, interlocked enclosure, inspection program, and disposable bags impose substantial capital and operating cost. Wet-bag tooling is cheaper but labor intensive. No reliable published toll-service price was found. | **A**; use toll CIP for occasional development work. |
| Vacuum sintering or post-press degassing | A lubricant-free compact can be heated under vacuum while pores remain connected, but vacuum sintering alone cannot remove stable Al₂O₃. Degassing near 350°C is supported for hydrated-oxide conversion; higher temperatures risk pore closure and volatile-alloy-element loss. (pqac-00000010, pqac-00000038, pqac-00000040) | Post-CIP degassing is possible, but very high density can reduce gas pathways. Degassing loose powder before CIP is preferable. | **A**, or pre-degassed evacuated-bag CIP. |
| Vacuum hot pressing extension | Direct Al-composite evidence: about 90%-dense CIP preforms were hot pressed at 550°C, 10⁻⁵ Torr, and 175–245 MPa for 5 h, producing essentially full density. This improves bonding and degassing but is slow and unnecessary for simple remelt feed. (pqac-00000064, pqac-00000065) | CIP can provide a uniform preform before vacuum hot pressing, but this is no longer a simple cold-CIP route. | **Neither for routine feedstock**. |
| Overall recommendation | Best practical cold route for a few parts per week: lubricant-free, double-action vacuum die pressing of short slugs after controlled vacuum drying or degassing, targeting adequate strength with retained open porosity rather than maximum density. | Best cold route for density uniformity and low shedding, but only with pre-degassed powder, a dry evacuated double bag, controlled decompression, and rejection after any suspected leak or fluid contact. | **A over B**, but cast master alloy or an arc-melted button remains safer and more reliable than either green compact. |


*Table: Safety-first comparison of vacuum-assisted uniaxial pressing and CIP for producing aluminium-powder slugs for remelting. Direct aluminium evidence is quantified where available, with other conclusions identified through their cited PM analogies.*

File: outputs/pr179-vacuum-pm-vs-cip/literature-high.artifact-01.md
| Parameter | Route A — Vacuum uniaxial die pressing | Route B — Vacuum-degassed, evacuated-bag CIP |
|---|---|---|
| Powder preparation | Use clean gas-atomized Al and sieve gently without creating a dust cloud. Blend additions in a sealed conductive container by low-energy tumbling. Prefer two or three 20–30 mm slugs rather than one 60 mm slug to limit die-friction gradients. | Use the same powder preparation. Fill the mould incrementally with gentle vibration. Validate blending and filling because powders of different size or density can segregate. |
| Drying / degassing | Minimum: dynamic vacuum at 100–150°C for 2–4 h. Preferred qualified treatment: loose powder near 350°C (623 K) for 2–5 h, followed by cooling and transfer without air exposure. Physisorbed water evolves mainly at 100–200°C; hydroxide-related water and H₂ continue through roughly 200–450°C. (pqac-00000006, pqac-00000008, pqac-00000010, pqac-00000067, pqac-00000070) | Degas loose powder before bagging with the same qualified schedule. Cool under vacuum or dry Ar, transfer in a glovebox, then evacuate and seal the bag. Reject powder after suspected water or oil contact. |
| Pressing pressure | Start at 200–300 MPa; qualify higher pressure only if handling strength is inadequate. Use double-action pressing for tall slugs or divide them into shorter pieces. Al-alloy die compacts increased from about 2.14 g/cm³ at 100 MPa to 2.57 g/cm³ at 500 MPa, although that powder contained lubricant. (pqac-00000053) | Start at 150–250 MPa with a 60 s hold; increase toward 300–400 MPa only if needed. Typical CIP practice is 200–400 MPa, while direct Al work reached 98% theoretical density at 600 MPa. (pqac-00000001, pqac-00000002, pqac-00000054) |
| Press force / vessel | A 19 mm punch has an area of 283.5 mm². Required force is 56.7 kN at 200 MPa, 70.9 kN at 250 MPa, 85.1 kN at 300 MPa, 113.4 kN at 400 MPa, and 141.8 kN at 500 MPa. Use at least a guarded 150 kN press for development through 500 MPa. | Use a certified vessel with at least 25–30 mm usable bore and 80–100 mm usable depth. Rating should be at least 250 MPa for the initial recipe or 400 MPa for development at conventional CIP pressures. The vessel, closure, intensifier, tubing, and relief system must share the certified rating. |
| Dwell time | Evacuate the filled die for 2–5 min, compact gradually, hold at peak pressure for 30–60 s, and unload slowly. A longer dwell improves pressure transfer and allows gas to escape while pores remain connected. (pqac-00000046) | Hold at peak pressure for 60 s. Direct Al/Al–Ni work found that immediate decompression caused a denser surface and lower-density core, whereas a 1 min hold improved homogeneity. (pqac-00000001, pqac-00000005) |
| Evacuation level | Evacuate loose powder and the die cavity to ≤10 mbar absolute; ≤1 mbar is preferable with a filtered powder-rated system. Reduction from 1 bar to 10 mbar removes about 99% of equilibrated free pore gas but not oxide-bound water. Vent only with dry Ar. | Evacuate the filled bag to ≤10 mbar, preferably ≤1 mbar, while gently manipulating it to release pockets; seal under vacuum and use a second dry containment bag. A non-evacuated sealed bag compresses rather than removes the original gas. |
| Lubricant | Use no admixed lubricant or binder. If ejection requires it, use only the smallest validated external die-wall film and prevent contact with the powder. | Use no lubricant or binder. Bag motion largely eliminates internal lubrication. Avoid mould-release agents unless transfer and outgassing have been quantified. |
| Die / mould | Use a polished hardened-tool-steel or carbide-lined 19.0 mm die, preferably double-action. Include a sintered-metal powder trap, grounding, and seals outside the powder-contact region. | Use thin polyurethane, natural rubber, latex, or another compatible elastomer, preferably double-bagged. Begin with an internal former around 21–24 mm diameter and determine experimentally the oversize needed to obtain ≤19 mm after shrinkage. (pqac-00000054, pqac-00000055, pqac-00000057) |
| Target green density | Target 85–90% theoretical density, equivalent to 2.30–2.43 g/cm³ for pure Al, provided measurable open porosity remains. Do not maximize density before degassing. | Target 85–90% theoretical density. If handling requires 90–95%, use only pre-degassed powder in an evacuated bag and verify gas release independently. CIP can exceed 95% at high pressure. (pqac-00000001, pqac-00000002) |
| Expected density and mass | At 200–300 MPa, an initial development expectation is about 2.25–2.45 g/cm³, subject to powder and tooling. At 19 mm diameter this corresponds to approximately 13–14 g at 20 mm length, 26–28 g at 40 mm, and 39–42 g at 60 mm. | At 150–250 MPa, expect approximately 2.30–2.50 g/cm³, but establish a pressure–density curve for the actual powder. Pure Al achieved 85–95% density at 103.5–138 MPa in one study and 98% at 600 MPa in another. (pqac-00000002, pqac-00000063) |
| Decompression / ejection | Reduce load over 30–60 s and pause at low load before full release. Eject slowly with a supported lower punch. Inspect for end-capping, circumferential laminations, and cracks at the middle or remote end. | Decompress over at least 1–3 min and lengthen the cycle if springback cracks occur. Keep the bag contained until external fluid has been removed, then strip it over a clean tray. Low-compressibility metals may require several minutes. (pqac-00000054) |
| Dimensional acceptance | Require diameter ≤19.0 mm everywhere using a go/no-go gauge. Prefer 20–30 mm lengths. In Cu–Al compacts, increasing H/D from 0.7 to 2.12 increased maximum relative-density variation from 0.0851 to 0.1206; application to pure Al is an extrapolation. (pqac-00000046) | Require diameter ≤19.0 mm everywhere after bag removal. Reject folds, necking, taper, and closure-end bulges. Flexible-tool shrinkage must be calibrated for each bag and filling procedure. (pqac-00000054, pqac-00000056) |
| Density and porosity check | Record mass, dimensions, and geometric density. Determine open porosity with a validated nonreactive immersion liquid followed by complete drying, or use helium pycnometry plus envelope density. Require batch density within ±2% relative and connected porosity if relying on in-crucible degassing. | Apply the same tests. Compare dimensions before and after CIP to detect abnormal bag restraint or leakage. During qualification, section slugs and compare top, middle, and bottom density. |
| Thermal qualification | Heat a sacrificial slug under the intended dynamic-vacuum ramp to 500°C while recording mass and pressure, preferably with H₂O/H₂ residual-gas analysis. Require reproducible mass loss and no pressure spike, swelling, cracking, spalling, or ejection. Al powders have shown about 13–25 ppm H, equivalent to 14.7–27.5 cm³ H₂ per 100 g. (pqac-00000011, pqac-00000066, pqac-00000069) | Use the same qualification. Reject a part if its bag lost vacuum, changed mass unexpectedly, showed wetting or discoloration, or either containment layer was damaged. A leak into water-based fluid is disqualifying and should not be corrected by redrying. |
| Key warnings | Fit vacuum lines with grounding, a metal-powder trap, an isolation valve, and pump protection. Never vent an evacuated powder-filled die rapidly to air. Avoid moist powder, internal lubricants, tall single-action compacts, and near-full densification before degassing. Al-powder MIE can be below 1–13 mJ. (pqac-00000022, pqac-00000029) | CIP adds high-pressure stored energy and a fluid-ingress failure mode. Treat either water or oil ingress as rejection. Freshly exposed Al can generate H₂ according to 2Al + 3H₂O → Al₂O₃ + 3H₂. (pqac-00000022) |


*Table: Safety-first starting recipes for producing 19 mm diameter aluminium-powder slugs by vacuum die pressing or evacuated-bag CIP. Values requiring qualification on the actual powder and equipment are presented as development ranges rather than validated production limits.*
