Repository: vertical-cloud-lab/digital-alloy-lab

# The lower cut for the Al LPBF powder, and a shaker for the 8 in stack (PR #175)

The evidence behind the 2026-10-28 recommendation in
[`docs/sieve-order.md`](../../docs/sieve-order.md#the-lower-cut-revisited-2026-10-28). It covers three questions:
does our Al powder have enough below 15–20 µm to matter, how a lab could cut it out, and whether the 8 in stack
needs a shaker. Prices were read on 2026-10-28. McMaster and Gilson were read in the panel Pi's Chromium, the
rest from the web, and prices marked *(unverified)* come from a search index or a page that blocked the runner. No
order was placed, drafted or quoted.

File: outputs/pr179-vacuum-pm-vs-cip/literature-high.md (part 2 of 2)
Question: We make small batches of aluminium-alloy powder by ultrasonic atomization (AMAZEMET rePOWDER, induction-heated module). We are deciding how to turn **pure aluminium powder** (gas-atomized, roughly 15-63 µm, alone or blended with alloying-element or master-alloy powders) into **green parts** that we then melt in the atomizer crucible together with solid alloy (6063 rod, 4047). We want a **pros-and-cons comparison of two consolidation routes**, (A) powder-metallurgy pressing under vacuum and (B) cold isostatic pressing (CIP), judged on **safety** first, then simplicity, speed, cost, and whether the green part will melt, coalesce and mix into the rest of the melt. Please answer from the literature, with citations (DOIs where possible), give numbers wherever the sources have them, and say explicitly which conclusions come from direct evidence for aluminium and which are extrapolated from other metals or from general PM practice.
**When Route A is the wrong choice:** (i) if a tall slug (H/D > 2) is required and density uniformity is critical—CIP is then better for structural uniformity, but use pre-degassed powder in a dry evacuated bag; (ii) if the laboratory already has access to a CIP facility or toll-pressing service and not a suitable press, sending occasional parts out for CIP may be faster than building tooling in-house.

**When Route B is the wrong choice:** (i) if no CIP facility is available and the cost of a vessel is not justified for a few parts per week; (ii) if only water-based CIP fluid is available, because any bag leak exposes Al powder to water; (iii) if the operator cannot reliably verify bag integrity and vacuum seal before and after pressing.

**When neither route is the best choice:** Cast master alloys or an arc-melted button from the weighed elemental charges remain safer and more reliable than any green pressed compact. A fully pre-melted and solidified charge piece contains no trapped gas, no adsorbed water, no individual particle oxide shells, and no risk of powder ejection—it simply remelts. The trade-off is that arc melting requires an arc furnace and produces only one composition per melt, while pressing is a room-temperature process that can incorporate custom powder blends. For standard alloy compositions (6063, 4047) where commercial master alloys are available, the recommendation is to **prefer cast or arc-melted charge pieces over either pressed-powder route**, and to reserve powder pressing for compositions where no suitable master alloy exists and where the added risks can be justified and managed.

### Evidence Basis and Limitations

Direct aluminium-specific evidence is available for: green density versus pressure in CIP (eksi2007effectofsintering pages 1-2, andasmas2011phenomenologicalstudyof pages 2-4); degassing temperatures and hydrogen content of gas-atomised Al powder (yamasaki2006changesinthe pages 2-4, yamasaki2006changesinthe pages 4-4, estrada1991gasentrapmentand pages 6-8, kowalski1992somenewaspects pages 2-4, estrada1991gasentrapmentand pages 5-6, kowalski1992somenewaspects pages 7-8); Al-powder explosion parameters (reding2018metaldustexplosion pages 6-7, taveau2019metaldustsexplosion pages 1-2, benson2012safetyconsiderationswhen pages 3-5); SHS ignition in Al–Ni and Al–Ti compacts (morsi2026reviewcombustionsynthesis pages 6-7, adeli2016theselfpropagatinghigh pages 3-6); vacuum hot pressing of Al composites (tanga2004purealmatrix pages 2-3, tanga2004purealmatrix pages 3-5); and remelting of Al chip briquettes (puga2009recyclingofaluminium pages 4-5, baron2026characterizationofcoldpressed pages 18-20, baron2026characterizationofcoldpressed pages 16-18). Density-gradient data for uniaxially pressed compacts at various H/D ratios are extrapolated from Cu–Al mixed-powder simulations (wang2018numericalsimulationof pages 16-22, wang2018numericalsimulationof pages 6-9); general CIP descriptions are from PM textbook-level sources applied to aluminium (meluch2010warmcompactionof pages 51-58, beck2012onanovel pages 20-26); and the specific behavior of a pressed Al-powder green compact during remelting in a small induction-heated crucible has not been directly studied in the published literature and is inferred from briquette remelting studies and PM degassing work. The oxide-disruption mechanism in CIP versus uniaxial pressing for pure aluminium powder has not been experimentally compared in any study identified in this review; the conclusion that uniaxial pressing introduces slightly more shear-induced oxide cracking is a reasonable inference from general PM principles but is not validated for this system.

References

1. (reding2018metaldustexplosion pages 6-7): Nicholas S. Reding and Mark B. Shiflett. Metal dust explosion hazards: a technical review. Industrial & Engineering Chemistry Research, 57:11473-11482, Aug 2018. URL: https://doi.org/10.1021/acs.iecr.8b02465, doi:10.1021/acs.iecr.8b02465. This article has 56 citations and is from a peer-reviewed journal.

2. (taveau2019metaldustsexplosion pages 1-2): J. Taveau, S. Lemkowitz, S. Hochgreb, and D. Roekaerts. Metal dusts explosion hazards and protection. Chemical engineering transactions, 77:7-12, 2019. URL: https://doi.org/10.3303/cet1977002, doi:10.3303/cet1977002. This article has 24 citations and is from a peer-reviewed journal.

3. (benson2012safetyconsiderationswhen pages 3-5): JM Benson. Safety considerations when handling metal powders. Unknown journal, 2012.

4. (meluch2010warmcompactionof pages 51-58): L Meluch. Warm compaction of aluminium alloy alumix 123. Unknown journal, 2010.

5. (kim1998effectoffriction pages 1-2): K.T. Kim and H.T. Lee. Effect of friction between powder and a mandrel on densification of iron powder during cold isostatic pressing. International Journal of Mechanical Sciences, 40:507-519, Jun 1998. URL: https://doi.org/10.1016/s0020-7403(97)00063-5, doi:10.1016/s0020-7403(97)00063-5. This article has 38 citations and is from a peer-reviewed journal.

6. (selig2012finiteelementsimulation pages 59-67): S Selig. Finite element simulation of the compaction and springback of an aluminum powder metallurgy alloy. Unknown journal, 2012.

7. (andasmas2011phenomenologicalstudyof pages 2-4): M. Andasmas, P. Langlois, N. Fagnon, Th. Chauveau, A. Hendaoui, and D. Vrel. Phenomenological study of the densification behavior of aluminum–nickel powder mixtures during cold isostatic pressing and differential hydrostatic extrusion. Powder Technology, 207:304-310, Feb 2011. URL: https://doi.org/10.1016/j.powtec.2010.10.031, doi:10.1016/j.powtec.2010.10.031. This article has 12 citations and is from a domain leading peer-reviewed journal.

8. (eksi2007effectofsintering pages 1-2): A.K. Eksi and A.H. Yuzbasioglu. Effect of sintering and pressing parameters on the densification of cold isostatically pressed al and fe powders. Materials & Design, 28:1364-1368, Jan 2007. URL: https://doi.org/10.1016/j.matdes.2006.01.018, doi:10.1016/j.matdes.2006.01.018. This article has 49 citations and is from a highest quality peer-reviewed journal.

9. (wang2018numericalsimulationof pages 16-22): Wenchao Wang, Hui Qi, Pingan Liu, Yuanbo Zhao, and Hao Chang. Numerical simulation of densification of cu–al mixed metal powder during axial compaction. Metals, 8:537, Jul 2018. URL: https://doi.org/10.3390/met8070537, doi:10.3390/met8070537. This article has 52 citations.

10. (wang2018numericalsimulationof pages 6-9): Wenchao Wang, Hui Qi, Pingan Liu, Yuanbo Zhao, and Hao Chang. Numerical simulation of densification of cu–al mixed metal powder during axial compaction. Metals, 8:537, Jul 2018. URL: https://doi.org/10.3390/met8070537, doi:10.3390/met8070537. This article has 52 citations.

11. (beck2012onanovel pages 20-26): G Beck. On a novel method of incorporating an internal structure into green powder metallurgy compacts using die compaction. Unknown journal, 2012.

12. (andasmas2011phenomenologicalstudyof pages 4-6): M. Andasmas, P. Langlois, N. Fagnon, Th. Chauveau, A. Hendaoui, and D. Vrel. Phenomenological study of the densification behavior of aluminum–nickel powder mixtures during cold isostatic pressing and differential hydrostatic extrusion. Powder Technology, 207:304-310, Feb 2011. URL: https://doi.org/10.1016/j.powtec.2010.10.031, doi:10.1016/j.powtec.2010.10.031. This article has 12 citations and is from a domain leading peer-reviewed journal.

13. (meluch2010warmcompactionof pages 45-51): L Meluch. Warm compaction of aluminium alloy alumix 123. Unknown journal, 2010.

14. (yamasaki2006changesinthe pages 2-4): Michiaki Yamasaki and Yoshihito Kawamura. Changes in the surface characteristics of gas-atomized pure aluminum powder during vacuum degassing. Materials Transactions, 47:1902-1905, Aug 2006. URL: https://doi.org/10.2320/matertrans.47.1902, doi:10.2320/matertrans.47.1902. This article has 29 citations and is from a peer-reviewed journal.

15. (davis1995degassingandsurface pages 1-2): S. J. Davis, A. P. Miodownik, and J. F. Watts. Degassing and surface analysis of gas atomized aluminium alloy powders. Journal of Materials Science, 30:3811-3819, Aug 1995. URL: https://doi.org/10.1007/bf01153939, doi:10.1007/bf01153939. This article has 13 citations and is from a peer-reviewed journal.

16. (estrada1991gasentrapmentand pages 6-8): J. L. Estrada, J. Duszczyk, and B. M. Korevaar. Gas entrapment and evolution in prealloyed aluminium powders. Journal of Materials Science, 26:1431-1442, Mar 1991. URL: https://doi.org/10.1007/bf00544650, doi:10.1007/bf00544650. This article has 38 citations and is from a peer-reviewed journal.

17. (estrada1991gasentrapmentand pages 5-6): J. L. Estrada, J. Duszczyk, and B. M. Korevaar. Gas entrapment and evolution in prealloyed aluminium powders. Journal of Materials Science, 26:1431-1442, Mar 1991. URL: https://doi.org/10.1007/bf00544650, doi:10.1007/bf00544650. This article has 38 citations and is from a peer-reviewed journal.

18. (yamasaki2006changesinthe pages 4-4): Michiaki Yamasaki and Yoshihito Kawamura. Changes in the surface characteristics of gas-atomized pure aluminum powder during vacuum degassing. Materials Transactions, 47:1902-1905, Aug 2006. URL: https://doi.org/10.2320/matertrans.47.1902, doi:10.2320/matertrans.47.1902. This article has 29 citations and is from a peer-reviewed journal.

19. (carney1990anxrayphotoelectron pages 86-90): TJ Carney. An x-ray photoelectron spectroscopy study of rapidly solidified aluminium alloy powders. Unknown journal, 1990.

20. (carney1990anxrayphotoelectron pages 90-95): TJ Carney. An x-ray photoelectron spectroscopy study of rapidly solidified aluminium alloy powders. Unknown journal, 1990.

21. (tanga2004purealmatrix pages 2-3): Fei Tanga, Iver E. Andersona, Thomas Gnaupel-Heroldb, and Henry Praskb. Pure al matrix composites produced by vacuum hot pressing: tensile properties and strengthening mechanisms. Materials Science and Engineering A-structural Materials Properties Microstructure and Processing, 383:362-373, Oct 2004. URL: https://doi.org/10.1016/j.msea.2004.05.081, doi:10.1016/j.msea.2004.05.081. This article has 219 citations.

22. (tanga2004purealmatrix pages 3-5): Fei Tanga, Iver E. Andersona, Thomas Gnaupel-Heroldb, and Henry Praskb. Pure al matrix composites produced by vacuum hot pressing: tensile properties and strengthening mechanisms. Materials Science and Engineering A-structural Materials Properties Microstructure and Processing, 383:362-373, Oct 2004. URL: https://doi.org/10.1016/j.msea.2004.05.081, doi:10.1016/j.msea.2004.05.081. This article has 219 citations.

23. (kowalski1992somenewaspects pages 2-4): L. Kowalski, B. M. Korevaar, and J. Duszczyk. Some new aspects of the theory of oxidation and degassing of aluminium-based alloy powders. Journal of Materials Science, 27:2770-2780, Jan 1992. URL: https://doi.org/10.1007/bf00540704, doi:10.1007/bf00540704. This article has 52 citations and is from a peer-reviewed journal.

24. (kowalski1992somenewaspects pages 1-2): L. Kowalski, B. M. Korevaar, and J. Duszczyk. Some new aspects of the theory of oxidation and degassing of aluminium-based alloy powders. Journal of Materials Science, 27:2770-2780, Jan 1992. URL: https://doi.org/10.1007/bf00540704, doi:10.1007/bf00540704. This article has 52 citations and is from a peer-reviewed journal.

25. (kowalski1992somenewaspects pages 10-11): L. Kowalski, B. M. Korevaar, and J. Duszczyk. Some new aspects of the theory of oxidation and degassing of aluminium-based alloy powders. Journal of Materials Science, 27:2770-2780, Jan 1992. URL: https://doi.org/10.1007/bf00540704, doi:10.1007/bf00540704. This article has 52 citations and is from a peer-reviewed journal.

26. (cadwallader2003dustcombustionsafety pages 34-38): L. C. Cadwallader. Dust combustion safety issues for fusion applications. ArXiv, May 2003. URL: https://doi.org/10.2172/910731, doi:10.2172/910731. This article has 2 citations.

27. (cheremisinoff2014dustexplosionand pages 229-232): Nicholas P. Cheremisinoff. Dust explosion and fire prevention handbook: a guide to good industry practices. ArXiv, Jul 2014. URL: https://doi.org/10.1002/9781118773567, doi:10.1002/9781118773567. This article has 35 citations.

28. (benson2012safetyconsiderationswhen pages 2-3): JM Benson. Safety considerations when handling metal powders. Unknown journal, 2012.

29. (cheremisinoff2014dustexplosionand pages 59-63): Nicholas P. Cheremisinoff. Dust explosion and fire prevention handbook: a guide to good industry practices. ArXiv, Jul 2014. URL: https://doi.org/10.1002/9781118773567, doi:10.1002/9781118773567. This article has 35 citations.

30. (baron2026characterizationofcoldpressed pages 18-20): Petr Baron, Jozef Mikita, and Vladimír Simkulet. Characterization of cold-pressed aluminum briquettes and their behavior during remelting for application in steel deoxidation. Unknown journal, Apr 2026. URL: https://doi.org/10.20944/preprints202604.0191.v1, doi:10.20944/preprints202604.0191.v1.

31. (baron2026characterizationofcoldpressed pages 16-18): Petr Baron, Jozef Mikita, and Vladimír Simkulet. Characterization of cold-pressed aluminum briquettes and their behavior during remelting for application in steel deoxidation. Unknown journal, Apr 2026. URL: https://doi.org/10.20944/preprints202604.0191.v1, doi:10.20944/preprints202604.0191.v1.

32. (baron2026characterizationofcoldpressed pages 20-21): Petr Baron, Jozef Mikita, and Vladimír Simkulet. Characterization of cold-pressed aluminum briquettes and their behavior during remelting for application in steel deoxidation. Unknown journal, Apr 2026. URL: https://doi.org/10.20944/preprints202604.0191.v1, doi:10.20944/preprints202604.0191.v1.

33. (puga2009recyclingofaluminium pages 4-5): H. Puga, J. Barbosa, D. Soares, F. Silva, and S. Ribeiro. Recycling of aluminium swarf by direct incorporation in aluminium melts. Journal of Materials Processing Technology, 209:5195-5203, Jun 2009. URL: https://doi.org/10.1016/j.jmatprotec.2009.03.007, doi:10.1016/j.jmatprotec.2009.03.007. This article has 136 citations and is from a domain leading peer-reviewed journal.

34. (morsi2026reviewcombustionsynthesis pages 6-7): K. Morsi. Review: combustion synthesis of nickel aluminide (ni3al) intermetallics and their composites. Metals, 16:690, Jun 2026. URL: https://doi.org/10.3390/met16070690, doi:10.3390/met16070690. This article has 1 citations.

35. (adeli2016theselfpropagatinghigh pages 1-3): M. Adeli, S.H. Seyedein, M.R. Aboutalebi, M. Kobashi, and N. Kanetake. The self-propagating high temperature synthesis of titanium aluminides: a parametric study. ArXiv, Jul 2016. URL: https://doi.org/10.11159/mmme16.114, doi:10.11159/mmme16.114. This article has 5 citations.

36. (adeli2016theselfpropagatinghigh pages 3-6): M. Adeli, S.H. Seyedein, M.R. Aboutalebi, M. Kobashi, and N. Kanetake. The self-propagating high temperature synthesis of titanium aluminides: a parametric study. ArXiv, Jul 2016. URL: https://doi.org/10.11159/mmme16.114, doi:10.11159/mmme16.114. This article has 5 citations.

37. (morsi2026reviewcombustionsynthesis pages 9-10): K. Morsi. Review: combustion synthesis of nickel aluminide (ni3al) intermetallics and their composites. Metals, 16:690, Jun 2026. URL: https://doi.org/10.3390/met16070690, doi:10.3390/met16070690. This article has 1 citations.

38. (anderson2001determiningtherole pages 3-4): Iver E. Anderson and James C. Foley. Determining the role of surfaces and interfaces in the powder metallurgy processing of aluminum alloy powders. Surface and Interface Analysis, 31:599-608, Jul 2001. URL: https://doi.org/10.1002/sia.1087, doi:10.1002/sia.1087. This article has 74 citations and is from a peer-reviewed journal.

39. (kowalski1992somenewaspects pages 7-8): L. Kowalski, B. M. Korevaar, and J. Duszczyk. Some new aspects of the theory of oxidation and degassing of aluminium-based alloy powders. Journal of Materials Science, 27:2770-2780, Jan 1992. URL: https://doi.org/10.1007/bf00540704, doi:10.1007/bf00540704. This article has 52 citations and is from a peer-reviewed journal.
