Repository: vertical-cloud-lab/digital-alloy-lab

# digital-alloy-lab

Digital alloy development at the Vertical Cloud Lab @ BYU: AI-guided design of aluminum alloys for
laser powder bed fusion (FLAIME), Bayesian optimization over function networks (BOFN), CALPHAD,
powder atomization, and the proposals built on them.

This repo was split out of the private `vertical-cloud-lab/digital-alloy-lab-private` in October 2026.

- **Issues** were transferred here and kept their numbers, so old issue links redirect.
- **Open pull requests** were recreated here from the same branches, with the same numbers. Their
  review comments and commit-by-commit history stay in the private repo.
- **Closed pull requests** have a closed placeholder issue at their number, so every `#N` still
  lands on the right item.
- **Files that stay private** were left out: signed letters, per-person budget detail, CVs and similar.
  Publisher PDFs are listed by DOI in [`literature/DOIs.md`](literature/DOIs.md) instead.

## Contents

- [Alloy Workflow Review](alloy-workflow-review.md) — Comprehensive review of the alloy synthesis, processing, characterization, and performance pipeline, including current status, equipment needs, and funding strategy. References issues and PRs in [vertical-cloud-lab/byu-vcl](https://github.com/vertical-cloud-lab/byu-vcl).

# Standards-based EDS of AlSi10Mg: a polished Utah coupon

Source threads: [caliber#35](https://github.com/vertical-cloud-lab/caliber/issues/35) (the
spectra and the DTSA-II results) and
[caliber#12](https://github.com/vertical-cloud-lab/caliber/issues/12#issuecomment-6803490926)
(the standards). Gathered on 2026-11-26.

This is the lab's first EDS quantified against measured standards rather than with the EDAX
software's standardless routine. **It is on a printed part, not on powder.**

The DTSA-II quantification was re-run from the raw spectra on 2026-11-26 and reproduces every
number the student reported ([DTSA-II re-run](#dtsa-ii-re-run)).
*Mg and Si from all 17 runs, renormalized without O, against the AlSi10Mg specification (grey)
and the standardless result for the feedstock powder (dashed). Only the blue run has nothing
wrong with it.

## What was measured

- **Sample.** A polished section of one of the as-built AlSi10Mg tensile coupons printed at the
  University of Utah from the lab's commercial AlSi10Mg powder
  ([`../tensile-alsi10mg-utah/`](../tensile-alsi10mg-utah/), #138).
  - caliber calls it "our tensile sample"
    ([caliber#1](https://github.com/vertical-cloud-lab/caliber/issues/1#issuecomment-5574532841)),
    and the piece was cut on 2026-09-10
    ([photo](https://github.com/vertical-cloud-lab/caliber/issues/1#issuecomment-5622890558)).
    Which coupon it came from isn't recorded.
  - It was polished with the lab's SOP
    ([byu-vcl PR 258](https://github.com/vertical-cloud-lab/byu-vcl/pull/258), last step 0.1 µm
    diamond on the vibratory polisher) and left uncoated.
  - SE images of this surface from 2026-11-06 are in
    [byu-vcl PR 258](https://github.com/vertical-cloud-lab/byu-vcl/pull/258#issuecomment-6750386449).
- **Instrument.** BYU Apreo SEM with an EDAX Octane Plus detector, 34.8-35.4° take-off angle,
  4096 channels of 5 eV, exported from EDAX TEAM as `.msa`.
- **Standards.** Pure Al, pure Si and a cleaved MgO single crystal
  ([caliber PR 20](https://github.com/vertical-cloud-lab/caliber/pull/20)).
  - Each was measured at 5, 10, 15, 20 and 25 kV, about 1 million counts each, 3.2-4.1 nA.
  - Dates: MgO and Si on 2026-11-11, Al on 2026-11-13.
  - The student read each standard's dead time off the EDAX display: 25-32 % at 5 kV, 60-67 %
    at 10 kV and 79-99 % at 15-25 kV
    ([caliber#12](https://github.com/vertical-cloud-lab/caliber/issues/12#issuecomment-6865364302)).
- **Quantification.** The student used NIST DTSA-II ("Polaris 2026-10-07") with the XPP matrix
  correction.
  - Each unknown was fitted against standards taken at its own kV, for O, Mg, Al and Si (C was
    not included).
  - The results are in the DTSA-II reports
    [Sobol 1_6 with MgO.pdf](https://github.com/user-attachments/files/35006676/Sobol.1_6.with.MgO.pdf)
    (2026-11-17) and [Nov 20 2026.pdf](https://github.com/user-attachments/files/35182778/Nov.20.2026.pdf),
    and in [`dtsa2-results.csv`](dtsa2-results.csv).
  - [`dtsa2-rerun/`](dtsa2-rerun/) re-runs the same quantification from the raw spectra and
    gets the same numbers ([DTSA-II re-run](#dtsa-ii-re-run)).
- **Runs.** There are 17 spectra.
  - **Seed runs.** Six Sobol-design runs (`sobol_exp_1`-`6`, 2026-11-06 and 11-11) seed the
    CALIBER model.
  - **Model-chosen runs.** Trials 6 and 8-17 (11-18 and 11-20) were chosen by the model.
  - **Trial 7.** It has a current logged but no spectrum posted.

File: preliminary-data/eds-standards-alsi10mg-utah/dtsa2-rerun/as-entered.html
DTSA-II re-run: as-entered

DTSA-II (EPQ 249dd3f) re-run: as-entered

Correction: XPP - Pouchou & Pichoir Simplified (Non-normal); MACs: SuperSet[NIST-Chantler 2005, Sabbatucci & Salvat MACs]; detector FWHM at Mn Ka 128.0 eV; Mg/O standard entered as MgO (pure Mg for [trial11_1, trial14_1]).

5 kV

Spectrum	Quantity	O	Mg	Al	Si	Sum	
sobol_exp_1_1	Line	O All	Mg All	Al All	Si K-L3 + 2 others		

Z · A · F	1.081	0.862	1.000	1.081	1.029	1.046	0.995	0.997	1.002	1.013	0.882	1.000		

k-ratios	0.0504	±	0.0003	0.0069	±	0.0001	0.8881	±	0.0004	0.1027	±	0.0002		

D-H = ? keV	mass fraction	0.0215	±	0.0001(I[unk,O])
0.0011([μ/ρ])
1.8·10-5(η)
[0.0012]	0.0036	±	7.3·10-5(I[unk,Mg])
1.9·10-5([μ/ρ])
6.0·10-7(η)
[0.0001]	0.8934	±	0.0004(I[unk,Al])
0.0004([μ/ρ])
9.7·10-5(η)
[0.0006]	0.1149	±	0.0002(I[unk,Si])
0.0015([μ/ρ])
8.0·10-6(η)
[0.0015]	1.0334	

I = 6.040 nA	norm(mass
fraction)	0.0208	±	0.0011	0.0035	±	0.0001	0.8645	±	0.0016	0.1112	±	0.0013	 - 	

LT = 332.0 s	atomic
fraction	0.0347	±	0.0018	0.0038	±	0.0001	0.8558	±	0.0020	0.1058	±	0.0013		

Conductive coating	None	trial8_1	Line	O All	Mg All	Al All	Si K-L3 + 2 others		

Z · A · F	1.080	0.862	1.000	1.080	1.028	1.049	0.994	0.997	1.002	1.012	0.884	1.000		

k-ratios	0.0543	±	0.0006	0.0115	±	0.0003	0.7693	±	0.0008	0.0988	±	0.0004		

D-H = ? keV	mass fraction	0.0232	±	0.0003(I[unk,O])
0.0014([μ/ρ])
2.2·10-5(η)
[0.0014]	0.0060	±	0.0001(I[unk,Mg])
3.6·10-5([μ/ρ])
1.1·10-6(η)
[0.0001]	0.7753	±	0.0008(I[unk,Al])
0.0004([μ/ρ])
9.5·10-5(η)
[0.0009]	0.1105	±	0.0004(I[unk,Si])
0.0016([μ/ρ])
8.7·10-6(η)
[0.0016]	0.9149	

I = 0.899 nA	norm(mass
fraction)	0.0253	±	0.0015	0.0065	±	0.0002	0.8474	±	0.0020	0.1208	±	0.0016	 - 	

LT = 624.0 s	atomic
fraction	0.0421	±	0.0024	0.0072	±	0.0002	0.8362	±	0.0026	0.1145	±	0.0015		

Conductive coating	None	trial10_1	Line	O All	Mg All	Al All	Si K-L3 + 2 others		

Z · A · F	1.077	0.864	1.000	1.078	1.026	1.047	0.991	0.995	1.003	1.009	0.888	1.000		

k-ratios	0.0833	±	0.0014	0.0121	±	0.0005	0.7071	±	0.0015	0.1116	±	0.0007		

D-H = ? keV	mass fraction	0.0355	±	0.0006(I[unk,O])
0.0021([μ/ρ])
3.5·10-5(η)
[0.0022]	0.0063	±	0.0003(I[unk,Mg])
3.8·10-5([μ/ρ])
1.2·10-6(η)
[0.0003]	0.7150	±	0.0015(I[unk,Al])
0.0005([μ/ρ])
9.1·10-5(η)
[0.0016]	0.1245	±	0.0008(I[unk,Si])
0.0018([μ/ρ])
1.0·10-5(η)
[0.0020]	0.8814	

I = 3.300 nA	norm(mass
fraction)	0.0403	±	0.0024	0.0072	±	0.0003	0.8112	±	0.0027	0.1413	±	0.0020	 - 	

LT = 46.0 s	atomic
fraction	0.0664	±	0.0039	0.0078	±	0.0003	0.7931	±	0.0037	0.1327	±	0.0019		

Conductive coating	None	trial12_1	Line	O All	Mg All	Al All	Si K-L3 + 2 others		

Z · A · F	1.078	0.864	1.000	1.078	1.027	1.047	0.992	0.996	1.002	1.010	0.886	1.000		

k-ratios	0.0752	±	0.0013	0.0124	±	0.0005	0.7298	±	0.0015	0.1055	±	0.0007		

D-H = ? keV	mass fraction	0.0320	±	0.0006(I[unk,O])
0.0019([μ/ρ])
3.1·10-5(η)
[0.0020]	0.0065	±	0.0003(I[unk,Mg])
3.9·10-5([μ/ρ])
1.3·10-6(η)
[0.0003]	0.7372	±	0.0015(I[unk,Al])
0.0005([μ/ρ])
9.3·10-5(η)
[0.0016]	0.1178	±	0.0008(I[unk,Si])
0.0017([μ/ρ])
9.5·10-6(η)
[0.0019]	0.8936	

I = 1.750 nA	norm(mass
fraction)	0.0359	±	0.0022	0.0073	±	0.0003	0.8250	±	0.0026	0.1319	±	0.0019	 - 	

LT = 87.0 s	atomic
fraction	0.0593	±	0.0035	0.0079	±	0.0003	0.8087	±	0.0034	0.1242	±	0.0018		

Conductive coating	None	trial13_1	Line	O All	Mg All	Al All	Si K-L3 + 2 others		

Z · A · F	1.082	0.861	1.000	1.082	1.029	1.052	0.995	0.997	1.002	1.014	0.881	1.000		

k-ratios	0.0328	±	0.0003	0.0111	±	0.0001	0.7858	±	0.0004	0.0885	±	0.0002		

D-H = ? keV	mass fraction	0.0140	±	0.0001(I[unk,O])
0.0008([μ/ρ])
1.3·10-5(η)
[0.0009]	0.0057	±	6.7·10-5(I[unk,Mg])
3.5·10-5([μ/ρ])
1.1·10-6(η)
[0.0001]	0.7902	±	0.0004(I[unk,Al])
0.0004([μ/ρ])
9.8·10-5(η)
[0.0005]	0.0991	±	0.0002(I[unk,Si])
0.0015([μ/ρ])
7.8·10-6(η)
[0.0015]	0.9090	

I = 1.730 nA	norm(mass
fraction)	0.0154	±	0.0009	0.0063	±	0.0001	0.8693	±	0.0016	0.1090	±	0.0015	 - 	

LT = 1367.0 s	atomic
fraction	0.0257	±	0.0015	0.0070	±	0.0001	0.8633	±	0.0019	0.1040	±	0.0014		

Conductive coating	None	Notes	Uncertainties are 1 σ and labeled by source. (I[std|unk]: Count statistics[standard|unknown], [μ/&rho]: Absorption correction, η: Backscatter correction, []: combined)	

10 kV

Spectrum	Quantity	O	Mg	Al	Si	Sum	
sobol_exp_3_1	Line	O All	Mg All	Al All	Si K-L3 + 2 others		

Z · A · F	1.073	0.690	1.000	1.073	1.099	1.055	0.996	0.994	1.002	1.018	0.667	1.000		

k-ratios	0.0244	±	0.0005	0.0063	±	0.0002	1.0262	±	0.0005	0.0794	±	0.0002		

D-H = ? keV	mass fraction	0.0131	±	0.0002(I[unk,O])
0.0015([μ/ρ])
6.9·10-6(η)
[0.0016]	0.0030	±	9.6·10-5(I[unk,Mg])
4.6·10-5([μ/ρ])
4.6·10-7(η)
[0.0001]	1.0336	±	0.0005(I[unk,Al])
0.0011([μ/ρ])
0.0001(η)
[0.0012]	0.1170	±	0.0003(I[unk,Si])
0.0040([μ/ρ])
7.6·10-6(η)
[0.0040]	1.1667	

I = 0.753 nA	norm(mass
fraction)	0.0112	±	0.0013	0.0026	±	0.0001	0.8859	±	0.0033	0.1003	±	0.0031	 - 	

LT = 478.0 s	atomic
fraction	0.0189	±	0.0022	0.0029	±	0.0001	0.8823	±	0.0035	0.0960	±	0.0030		

Conductive coating	None	trial16_1	Line	O All	Mg All	Al All	Si K-L3 + 2 others		

Z · A · F	1.073	0.688	1.000	1.072	1.099	1.068	0.996	0.995	1.003	1.018	0.669	1.000		

k-ratios	0.0171	±	0.0011	0.0026	±	0.0005	0.7973	±	0.0013	0.0692	±	0.0005		

D-H = ? keV	mass fraction	0.0092	±	0.0006(I[unk,O])
0.0014([μ/ρ])
6.2·10-6(η)
[0.0015]	0.0013	±	0.0002(I[unk,Mg])
2.5·10-5([μ/ρ])
2.4·10-7(η)
[0.0002]	0.8022	±	0.0013(I[unk,Al])
0.0011([μ/ρ])
0.0001(η)
[0.0018]	0.1015	±	0.0007(I[unk,Si])
0.0044([μ/ρ])
8.4·10-6(η)
[0.0045]	0.9142	

I = 6.290 nA	norm(mass
fraction)	0.0101	±	0.0016	0.0014	±	0.0003	0.8775	±	0.0045	0.1110	±	0.0044	 - 	

LT = 8.0 s	atomic
fraction	0.0169	±	0.0027	0.0015	±	0.0003	0.8752	±	0.0048	0.1064	±	0.0042		

Conductive coating	None	Notes	Uncertainties are 1 σ and labeled by source. (I[std|unk]: Count statistics[standard|unknown], [μ/&rho]: Absorption correction, η: Backscatter correction, []: combined)	

15 kV

Spectrum	Quantity	O	Mg	Al	Si	Sum	
sobol_exp_5_1	Line	O All	Mg All	Al All	Si K-L3 + 2 others		

Z · A · F	1.068	0.575	1.000	1.068	1.196	1.066	0.996	0.991	1.002	1.020	0.481	1.000		

k-ratios	0.0179	±	0.0007	0.0030	±	0.0003	1.0166	±	0.0007	0.0559	±	0.0002		

D-H = ? keV	mass fraction	0.0116	±	0.0005(I[unk,O])
0.0020([μ/ρ])
4.8·10-6(η)
[0.0021]	0.0013	±	0.0001(I[unk,Mg])
3.8·10-5([μ/ρ])
1.9·10-7(η)
[0.0001]	1.0266	±	0.0007(I[unk,Al])
0.0020([μ/ρ])
9.8·10-5(η)
[0.0021]	0.1141	±	0.0005(I[unk,Si])
0.0066([μ/ρ])
6.5·10-6(η)
[0.0066]	1.1535	

I = 1.010 nA	norm(mass
fraction)	0.0100	±	0.0018	0.0011	±	0.0001	0.8900	±	0.0054	0.0989	±	0.0052	 - 	

LT = 135.0 s	atomic
fraction	0.0168	±	0.0030	0.0013	±	0.0001	0.8872	±	0.0056	0.0947	±	0.0050		

Conductive coating	None	trial6_1	Line	O All	Mg All	Al All	Si K-L3 + 2 others		

Z · A · F	1.067	0.576	1.000	1.067	1.193	1.068	0.996	0.985	1.003	1.019	0.484	1.000		

k-ratios	0.0227	±	0.0005	0.0109	±	0.0002	0.9167	±	0.0005	0.0548	±	0.0002		

D-H = ? keV	mass fraction	0.0146	±	0.0003(I[unk,O])
0.0028([μ/ρ])
6.6·10-6(η)
[0.0028]	0.0048	±	9.0·10-5(I[unk,Mg])
0.0001([μ/ρ])
7.4·10-7(η)
[0.0002]	0.9318	±	0.0005(I[unk,Al])
0.0023([μ/ρ])
9.6·10-5(η)
[0.0023]	0.1112	±	0.0003(I[unk,Si])
0.0069([μ/ρ])
6.9·10-6(η)
[0.0069]	1.0624	

I = 0.512 nA	norm(mass
fraction)	0.0138	±	0.0026	0.0045	±	0.0002	0.8771	±	0.0062	0.1046	±	0.0058	 - 	

LT = 532.0 s	atomic
fraction	0.0231	±	0.0043	0.0050	±	0.0002	0.8720	±	0.0066	0.0999	±	0.0056		

Conductive coating	None	trial9_1	Line	O All	Mg All	Al All	Si K-L3 + 2 others		

Z · A · F	1.067	0.575	1.000	1.067	1.193	1.075	0.996	0.984	1.003	1.019	0.485	1.000		

k-ratios	0.0194	±	0.0014	0.0113	±	0.0006	0.7947	±	0.0014	0.0501	±	0.0004		

D-H = ? keV	mass fraction	0.0125	±	0.0009(I[unk,O])
0.0027([μ/ρ])
6.5·10-6(η)
[0.0028]	0.0050	±	0.0003(I[unk,Mg])
0.0002([μ/ρ])
8.9·10-7(η)
[0.0003]	0.8088	±	0.0014(I[unk,Al])
0.0024([μ/ρ])
9.5·10-5(η)
[0.0028]	0.1014	±	0.0009(I[unk,Si])
0.0072([μ/ρ])
7.2·10-6(η)
[0.0072]	0.9277	

I = 8.050 nA	norm(mass
fraction)	0.0135	±	0.0030	0.0054	±	0.0003	0.8718	±	0.0073	0.1093	±	0.0070	 - 	

LT = 4.0 s	atomic
fraction	0.0226	±	0.0050	0.0060	±	0.0004	0.8670	±	0.0079	0.1044	±	0.0067		

Conductive coating	None	trial15_1	Line	O All	Mg All	Al All	Si K-L3 + 2 others		

Z · A · F	1.068	0.574	1.000	1.068	1.196	1.075	0.997	0.993	1.003	1.020	0.481	1.000		

k-ratios	0.0148	±	0.0014	0.0002	±	0.0006	0.8738	±	0.0015	0.0483	±	0.0005		

D-H = ? keV	mass fraction	0.0096	±	0.0009(I[unk,O])
0.0020([μ/ρ])
4.6·10-6(η)
[0.0022]	0.0001	±	0.0003(I[unk,Mg])
2.8·10-6([μ/ρ])
1.4·10-8(η)
[0.0003]	0.8811	±	0.0015(I[unk,Al])
0.0020([μ/ρ])
9.8·10-5(η)
[0.0025]	0.0986	±	0.0009(I[unk,Si])
0.0067([μ/ρ])
6.5·10-6(η)
[0.0067]	0.9893	

I = 3.950 nA	norm(mass
fraction)	0.0097	±	0.0022	0.0001	±	0.0003	0.8906	±	0.0064	0.0996	±	0.0061	 - 	

LT = 7.0 s	atomic
fraction	0.0163	±	0.0036	0.0001	±	0.0003	0.8882	±	0.0066	0.0954	±	0.0059		

Conductive coating	None	Notes	Uncertainties are 1 σ and labeled by source. (I[std|unk]: Count statistics[standard|unknown], [μ/&rho]: Absorption correction, η: Backscatter correction, []: combined)	

20 kV

Spectrum	Quantity	O	Mg	Al	Si	Sum	
sobol_exp_2_1	Line	O All	Mg All	Al All	Si K-L3 + 2 others		

Z · A · F	1.065	0.512	1.000	1.065	1.312	1.071	0.997	0.987	1.002	1.021	0.344	1.000		

k-ratios	0.0186	±	0.0008	0.0022	±	0.0003	1.0909	±	0.0006	0.0394	±	0.0002		

D-H = ? keV	mass fraction	0.0135	±	0.0006(I[unk,O])
0.0027([μ/ρ])
4.4·10-6(η)
[0.0028]	0.0009	±	0.0001(I[unk,Mg])
3.5·10-5([μ/ρ])
1.1·10-7(η)
[0.0001]	1.1063	±	0.0006(I[unk,Al])
0.0030([μ/ρ])
8.9·10-5(η)
[0.0031]	0.1121	±	0.0005(I[unk,Si])
0.0081([μ/ρ])
5.2·10-6(η)
[0.0081]	1.2328	

I = 0.232 nA	norm(mass
fraction)	0.0110	±	0.0022	0.0007	±	0.0001	0.8974	±	0.0062	0.0910	±	0.0060	 - 	

LT = 622.0 s	atomic
fraction	0.0184	±	0.0037	0.0008	±	0.0001	0.8938	±	0.0065	0.0870	±	0.0057		

Conductive coating	None	Notes	Uncertainties are 1 σ and labeled by source. (I[std|unk]: Count statistics[standard|unknown], [μ/&rho]: Absorption correction, η: Backscatter correction, []: combined)	

20 kV, Mg standard entered as pure Mg

Spectrum	Quantity	O	Mg	Al	Si	Sum	
trial11_1	Line	O All	Mg All	Al All	Si K-L3 + 2 others		

Z · A · F	1.065	0.511	1.000	1.032	0.907	1.071	0.996	0.970	1.002	1.020	0.347	1.000		

k-ratios	0.0164	±	0.0021	0.0104	±	0.0008	0.9694	±	0.0017	0.0394	±	0.0004		

D-H = ? keV	mass fraction	0.0120	±	0.0015(I[unk,O])
0.0026([μ/ρ])
4.2·10-6(η)
[0.0030]	0.0103	±	0.0008(I[unk,Mg])
0.0003([μ/ρ])
1.2·10-6(η)
[0.0008]	1.0005	±	0.0017(I[unk,Al])
0.0038([μ/ρ])
8.7·10-5(η)
[0.0042]	0.1114	±	0.0012(I[unk,Si])
0.0086([μ/ρ])
5.6·10-6(η)
[0.0087]	1.1342	

I = 0.471 nA	norm(mass
fraction)	0.0106	±	0.0026	0.0091	±	0.0007	0.8822	±	0.0072	0.0982	±	0.0069	 - 	

LT = 41.0 s	atomic
fraction	0.0177	±	0.0044	0.0100	±	0.0008	0.8783	±	0.0076	0.0939	±	0.0067		

Conductive coating	None	Notes	Uncertainties are 1 σ and labeled by source. (I[std|unk]: Count statistics[standard|unknown], [μ/&rho]: Absorption correction, η: Backscatter correction, []: combined)	

25 kV

Spectrum	Quantity	O	Mg	Al	Si	Sum	
sobol_exp_4_1	Line	O All	Mg All	Al All	Si K-L3 + 2 others		

Z · A · F	1.063	0.477	1.001	-	-	-	0.996	0.984	1.003	1.021	0.257	1.000		

k-ratios	0.0138	±	0.0016	0.0000	±	0.0006	0.9942	±	0.0011	0.0297	±	0.0003		

D-H = ? keV	mass fraction	0.0108	±	0.0012(I[unk,O])
0.0026([μ/ρ])
3.3·10-6(η)
[0.0029]	0.0000	±	0.0006(I[unk,Mg])
[0.0006]	1.0106	±	0.0011(I[unk,Al])
0.0045([μ/ρ])
8.1·10-5(η)
[0.0047]	0.1131	±	0.0010(I[unk,Si])
0.0104([μ/ρ])
5.2·10-6(η)
[0.0104]	1.1345	

I = 3.700 nA	norm(mass
fraction)	0.0095	±	0.0025	0.0000	±	0.0005	0.8908	±	0.0085	0.0997	±	0.0083	 - 	

LT = 13.0 s	atomic
fraction	0.0160	±	0.0042	0.0000	±	0.0006	0.8885	±	0.0087	0.0955	±	0.0080		

Conductive coating	None	sobol_exp_6_1	Line	O All	Mg All	Al All	Si K-L3 + 2 others		

Z · A · F	1.062	0.482	1.000	-	-	-	0.996	0.979	1.002	1.021	0.256	1.000		

k-ratios	0.0296	±	0.0008	0.0000	±	0.0003	1.1702	±	0.0005	0.0318	±	0.0001		

D-H = ? keV	mass fraction	0.0229	±	0.0006(I[unk,O])
0.0046([μ/ρ])
6.0·10-6(η)
[0.0047]	0.0000	±	0.0003(I[unk,Mg])
[0.0003]	1.1972	±	0.0005(I[unk,Al])
0.0045([μ/ρ])
8.1·10-5(η)
[0.0046]	0.1217	±	0.0005(I[unk,Si])
0.0095([μ/ρ])
4.7·10-6(η)
[0.0095]	1.3418	

I = 0.502 nA	norm(mass
fraction)	0.0171	±	0.0034	0.0000	±	0.0002	0.8922	±	0.0070	0.0907	±	0.0064	 - 	

LT = 456.0 s	atomic
fraction	0.0286	±	0.0057	0.0000	±	0.0002	0.8850	±	0.0079	0.0864	±	0.0062		

Conductive coating	None	trial17_1	Line	O All	Mg All	Al All	Si K-L3 + 2 others		

Z · A · F	1.064	0.482	1.000	-	-	-	0.997	0.985	1.002	1.022	0.250	1.000		

k-ratios	0.0202	±	0.0030	0.0000	±	0.0011	1.2668	±	0.0019	0.0263	±	0.0005		

D-H = ? keV	mass fraction	0.0156	±	0.0023(I[unk,O])
0.0030([μ/ρ])
3.9·10-6(η)
[0.0038]	0.0000	±	0.0011(I[unk,Mg])
[0.0011]	1.2872	±	0.0020(I[unk,Al])
0.0036([μ/ρ])
8.3·10-5(η)
[0.0041]	0.1029	±	0.0018(I[unk,Si])
0.0077([μ/ρ])
3.8·10-6(η)
[0.0079]	1.4057	

I = 0.109 nA	norm(mass
fraction)	0.0111	±	0.0027	0.0000	±	0.0008	0.9157	±	0.0058	0.0732	±	0.0052	 - 	

LT = 133.0 s	atomic
fraction	0.0186	±	0.0045	0.0000	±	0.0008	0.9114	±	0.0065	0.0700	±	0.0050		

Conductive coating	None	Notes	Uncertainties are 1 σ and labeled by source. (I[std|unk]: Count statistics[standard|unknown], [μ/&rho]: Absorption correction, η: Backscatter correction, []: combined)	

25 kV, Mg standard entered as pure Mg

Spectrum	Quantity	O	Mg	Al	Si	Sum	
trial14_1	Line	O All	Mg All	Al All	Si K-L3 + 2 others		

Z · A · F	1.063	0.477	1.000	1.032	0.879	1.078	0.997	0.974	1.002	1.022	0.254	1.000		

k-ratios	0.0098	±	0.0027	0.0057	±	0.0010	1.0564	±	0.0019	0.0290	±	0.0004		

D-H = ? keV	mass fraction	0.0077	±	0.0021(I[unk,O])
0.0017([μ/ρ])
2.2·10-6(η)
[0.0027]	0.0057	±	0.0010(I[unk,Mg])
0.0002([μ/ρ])
5.4·10-7(η)
[0.0010]	1.0850	±	0.0019(I[unk,Al])
0.0045([μ/ρ])
8.1·10-5(η)
[0.0049]	0.1117	±	0.0016(I[unk,Si])
0.0096([μ/ρ])
4.8·10-6(η)
[0.0098]	1.2101	

I = 2.040 nA	norm(mass
fraction)	0.0063	±	0.0022	0.0047	±	0.0008	0.8966	±	0.0076	0.0923	±	0.0073	 - 	

LT = 8.0 s	atomic
fraction	0.0107	±	0.0037	0.0052	±	0.0009	0.8955	±	0.0078	0.0886	±	0.0071		

Conductive coating	None	Notes	Uncertainties are 1 σ and labeled by source. (I[std|unk]: Count statistics[standard|unknown], [μ/&rho]: Absorption correction, η: Backscatter correction, []: combined)

File: preliminary-data/eds-standards-alsi10mg-utah/dtsa2-rerun/broadened.html
DTSA-II re-run: broadened

DTSA-II (EPQ 249dd3f) re-run: broadened

Correction: XPP - Pouchou & Pichoir Simplified (Non-normal); MACs: SuperSet[NIST-Chantler 2005, Sabbatucci & Salvat MACs]; detector FWHM at Mn Ka 128.0 eV; Mg/O standard entered as MgO.

5 kV

Spectrum	Quantity	O	Mg	Al	Si	Sum	
sobol_exp_1_1	Line	O All	Mg All	Al All	Si K-L3 + 2 others		

Z · A · F	1.081	0.862	1.000	1.081	1.029	1.046	0.995	0.997	1.002	1.013	0.882	1.000		

k-ratios	0.0504	±	0.0003	0.0069	±	0.0001	0.8881	±	0.0004	0.1027	±	0.0002		

D-H = ? keV	mass fraction	0.0215	±	0.0001(I[unk,O])
0.0011([μ/ρ])
1.8·10-5(η)
[0.0012]	0.0036	±	7.3·10-5(I[unk,Mg])
1.9·10-5([μ/ρ])
6.0·10-7(η)
[0.0001]	0.8934	±	0.0004(I[unk,Al])
0.0004([μ/ρ])
9.7·10-5(η)
[0.0006]	0.1149	±	0.0002(I[unk,Si])
0.0015([μ/ρ])
8.0·10-6(η)
[0.0015]	1.0334	

I = 6.040 nA	norm(mass
fraction)	0.0208	±	0.0011	0.0035	±	0.0001	0.8645	±	0.0016	0.1112	±	0.0013	 - 	

LT = 332.0 s	atomic
fraction	0.0347	±	0.0018	0.0038	±	0.0001	0.8558	±	0.0020	0.1058	±	0.0013		

Conductive coating	None	Notes	Uncertainties are 1 σ and labeled by source. (I[std|unk]: Count statistics[standard|unknown], [μ/&rho]: Absorption correction, η: Backscatter correction, []: combined)	

5 kV, standards broadened by 44.5 eV, detector 135.5 eV

Spectrum	Quantity	O	Mg	Al	Si	Sum	
trial8_1	Line	O All	Mg All	Al All	Si K-L3 + 2 others		

Z · A · F	1.080	0.864	1.000	1.080	1.028	1.043	0.993	0.997	1.002	1.011	0.883	1.000		

k-ratios	0.0762	±	0.0006	0.0065	±	0.0003	0.9041	±	0.0008	0.1066	±	0.0004		

D-H = ? keV	mass fraction	0.0324	±	0.0003(I[unk,O])
0.0017([μ/ρ])
2.7·10-5(η)
[0.0017]	0.0034	±	0.0001(I[unk,Mg])
1.7·10-5([μ/ρ])
5.5·10-7(η)
[0.0001]	0.9113	±	0.0008(I[unk,Al])
0.0004([μ/ρ])
9.6·10-5(η)
[0.0009]	0.1194	±	0.0004(I[unk,Si])
0.0015([μ/ρ])
8.0·10-6(η)
[0.0015]	1.0665	

I = 0.899 nA	norm(mass
fraction)	0.0304	±	0.0015	0.0032	±	0.0001	0.8545	±	0.0018	0.1120	±	0.0013	 - 	

LT = 624.0 s	atomic
fraction	0.0504	±	0.0025	0.0034	±	0.0002	0.8403	±	0.0025	0.1058	±	0.0013		

Conductive coating	None	trial10_1	Line	O All	Mg All	Al All	Si K-L3 + 2 others		

Z · A · F	1.077	0.866	1.000	1.077	1.026	1.041	0.990	0.996	1.002	1.008	0.887	1.000		

k-ratios	0.1171	±	0.0013	0.0075	±	0.0006	0.8320	±	0.0014	0.1220	±	0.0008		

D-H = ? keV	mass fraction	0.0498	±	0.0006(I[unk,O])
0.0026([μ/ρ])
4.2·10-5(η)
[0.0026]	0.0039	±	0.0003(I[unk,Mg])
2.0·10-5([μ/ρ])
6.6·10-7(η)
[0.0003]	0.8419	±	0.0014(I[unk,Al])
0.0005([μ/ρ])
9.2·10-5(η)
[0.0015]	0.1363	±	0.0009(I[unk,Si])
0.0017([μ/ρ])
9.5·10-6(η)
[0.0019]	1.0320	

I = 3.300 nA	norm(mass
fraction)	0.0483	±	0.0024	0.0038	±	0.0003	0.8158	±	0.0026	0.1321	±	0.0016	 - 	

LT = 46.0 s	atomic
fraction	0.0792	±	0.0038	0.0041	±	0.0003	0.7933	±	0.0036	0.1234	±	0.0016		

Conductive coating	None	trial12_1	Line	O All	Mg All	Al All	Si K-L3 + 2 others		

Z · A · F	1.078	0.866	1.000	1.078	1.026	1.041	0.991	0.996	1.002	1.009	0.886	1.000		

k-ratios	0.1050	±	0.0013	0.0076	±	0.0005	0.8579	±	0.0014	0.1144	±	0.0008		

D-H = ? keV	mass fraction	0.0447	±	0.0005(I[unk,O])
0.0023([μ/ρ])
3.7·10-5(η)
[0.0024]	0.0040	±	0.0003(I[unk,Mg])
2.0·10-5([μ/ρ])
6.6·10-7(η)
[0.0003]	0.8671	±	0.0015(I[unk,Al])
0.0005([μ/ρ])
9.3·10-5(η)
[0.0015]	0.1279	±	0.0009(I[unk,Si])
0.0016([μ/ρ])
8.8·10-6(η)
[0.0018]	1.0437	

I = 1.750 nA	norm(mass
fraction)	0.0428	±	0.0022	0.0038	±	0.0003	0.8308	±	0.0024	0.1226	±	0.0015	 - 	

LT = 87.0 s	atomic
fraction	0.0704	±	0.0035	0.0041	±	0.0003	0.8106	±	0.0033	0.1149	±	0.0015		

Conductive coating	None	trial13_1	Line	O All	Mg All	Al All	Si K-L3 + 2 others		

Z · A · F	1.082	0.862	1.000	1.082	1.029	1.046	0.995	0.998	1.002	1.013	0.880	1.000		

k-ratios	0.0470	±	0.0003	0.0058	±	0.0001	0.9235	±	0.0004	0.0948	±	0.0002		

D-H = ? keV	mass fraction	0.0200	±	0.0001(I[unk,O])
0.0011([μ/ρ])
1.7·10-5(η)
[0.0011]	0.0030	±	7.2·10-5(I[unk,Mg])
1.6·10-5([μ/ρ])
5.0·10-7(η)
[0.0001]	0.9285	±	0.0004(I[unk,Al])
0.0003([μ/ρ])
9.9·10-5(η)
[0.0005]	0.1062	±	0.0002(I[unk,Si])
0.0014([μ/ρ])
7.2·10-6(η)
[0.0014]	1.0577	

I = 1.730 nA	norm(mass
fraction)	0.0189	±	0.0010	0.0028	±	0.0001	0.8778	±	0.0014	0.1004	±	0.0012	 - 	

LT = 1367.0 s	atomic
fraction	0.0316	±	0.0016	0.0031	±	0.0001	0.8697	±	0.0018	0.0956	±	0.0011		

Conductive coating	None	Notes	Uncertainties are 1 σ and labeled by source. (I[std|unk]: Count statistics[standard|unknown], [μ/&rho]: Absorption correction, η: Backscatter correction, []: combined)	

10 kV

Spectrum	Quantity	O	Mg	Al	Si	Sum	
sobol_exp_3_1	Line	O All	Mg All	Al All	Si K-L3 + 2 others		

Z · A · F	1.073	0.690	1.000	1.073	1.099	1.055	0.996	0.994	1.002	1.018	0.667	1.000		

k-ratios	0.0244	±	0.0005	0.0063	±	0.0002	1.0262	±	0.0005	0.0794	±	0.0002		

D-H = ? keV	mass fraction	0.0131	±	0.0002(I[unk,O])
0.0015([μ/ρ])
6.9·10-6(η)
[0.0016]	0.0030	±	9.6·10-5(I[unk,Mg])
4.6·10-5([μ/ρ])
4.6·10-7(η)
[0.0001]	1.0336	±	0.0005(I[unk,Al])
0.0011([μ/ρ])
0.0001(η)
[0.0012]	0.1170	±	0.0003(I[unk,Si])
0.0040([μ/ρ])
7.6·10-6(η)
[0.0040]	1.1667	

I = 0.753 nA	norm(mass
fraction)	0.0112	±	0.0013	0.0026	±	0.0001	0.8859	±	0.0033	0.1003	±	0.0031	 - 	

LT = 478.0 s	atomic
fraction	0.0189	±	0.0022	0.0029	±	0.0001	0.8823	±	0.0035	0.0960	±	0.0030		

Conductive coating	None	trial16_1	Line	O All	Mg All	Al All	Si K-L3 + 2 others		

Z · A · F	1.073	0.688	1.000	1.072	1.099	1.068	0.996	0.995	1.003	1.018	0.669	1.000		

k-ratios	0.0171	±	0.0011	0.0026	±	0.0005	0.7973	±	0.0013	0.0692	±	0.0005		

D-H = ? keV	mass fraction	0.0092	±	0.0006(I[unk,O])
0.0014([μ/ρ])
6.2·10-6(η)
[0.0015]	0.0013	±	0.0002(I[unk,Mg])
2.5·10-5([μ/ρ])
2.4·10-7(η)
[0.0002]	0.8022	±	0.0013(I[unk,Al])
0.0011([μ/ρ])
0.0001(η)
[0.0018]	0.1015	±	0.0007(I[unk,Si])
0.0044([μ/ρ])
8.4·10-6(η)
[0.0045]	0.9142	

I = 6.290 nA	norm(mass
fraction)	0.0101	±	0.0016	0.0014	±	0.0003	0.8775	±	0.0045	0.1110	±	0.0044	 - 	

LT = 8.0 s	atomic
fraction	0.0169	±	0.0027	0.0015	±	0.0003	0.8752	±	0.0048	0.1064	±	0.0042		

Conductive coating	None	Notes	Uncertainties are 1 σ and labeled by source. (I[std|unk]: Count statistics[standard|unknown], [μ/&rho]: Absorption correction, η: Backscatter correction, []: combined)	

15 kV

Spectrum	Quantity	O	Mg	Al	Si	Sum	
sobol_exp_5_1	Line	O All	Mg All	Al All	Si K-L3 + 2 others		

Z · A · F	1.068	0.575	1.000	1.068	1.196	1.066	0.996	0.991	1.002	1.020	0.481	1.000		

k-ratios	0.0179	±	0.0007	0.0030	±	0.0003	1.0166	±	0.0007	0.0559	±	0.0002		

D-H = ? keV	mass fraction	0.0116	±	0.0005(I[unk,O])
0.0020([μ/ρ])
4.8·10-6(η)
[0.0021]	0.0013	±	0.0001(I[unk,Mg])
3.8·10-5([μ/ρ])
1.9·10-7(η)
[0.0001]	1.0266	±	0.0007(I[unk,Al])
0.0020([μ/ρ])
9.8·10-5(η)
[0.0021]	0.1141	±	0.0005(I[unk,Si])
0.0066([μ/ρ])
6.5·10-6(η)
[0.0066]	1.1535	

I = 1.010 nA	norm(mass
fraction)	0.0100	±	0.0018	0.0011	±	0.0001	0.8900	±	0.0054	0.0989	±	0.0052	 - 	

LT = 135.0 s	atomic
fraction	0.0168	±	0.0030	0.0013	±	0.0001	0.8872	±	0.0056	0.0947	±	0.0050		

Conductive coating	None	trial15_1	Line	O All	Mg All	Al All	Si K-L3 + 2 others		

Z · A · F	1.068	0.574	1.000	1.068	1.196	1.075	0.997	0.993	1.003	1.020	0.481	1.000		

k-ratios	0.0148	±	0.0014	0.0002	±	0.0006	0.8738	±	0.0015	0.0483	±	0.0005		

D-H = ? keV	mass fraction	0.0096	±	0.0009(I[unk,O])
0.0020([μ/ρ])
4.6·10-6(η)
[0.0022]	0.0001	±	0.0003(I[unk,Mg])
2.8·10-6([μ/ρ])
1.4·10-8(η)
[0.0003]	0.8811	±	0.0015(I[unk,Al])
0.0020([μ/ρ])
9.8·10-5(η)
[0.0025]	0.0986	±	0.0009(I[unk,Si])
0.0067([μ/ρ])
6.5·10-6(η)
[0.0067]	0.9893	

I = 3.950 nA	norm(mass
fraction)	0.0097	±	0.0022	0.0001	±	0.0003	0.8906	±	0.0064	0.0996	±	0.0061	 - 	

LT = 7.0 s	atomic
fraction	0.0163	±	0.0036	0.0001	±	0.0003	0.8882	±	0.0066	0.0954	±	0.0059		

Conductive coating	None	Notes	Uncertainties are 1 σ and labeled by source. (I[std|unk]: Count statistics[standard|unknown], [μ/&rho]: Absorption correction, η: Backscatter correction, []: combined)	

15 kV, standards broadened by 44.5 eV, detector 135.5 eV

Spectrum	Quantity	O	Mg	Al	Si	Sum	
trial6_1	Line	O All	Mg All	Al All	Si K-L3 + 2 others		

Z · A · F	1.067	0.579	1.000	1.067	1.192	1.062	0.996	0.984	1.002	1.019	0.480	1.000		

k-ratios	0.0317	±	0.0005	0.0135	±	0.0002	1.0359	±	0.0005	0.0539	±	0.0002		

D-H = ? keV	mass fraction	0.0204	±	0.0003(I[unk,O])
0.0035([μ/ρ])
8.2·10-6(η)
[0.0035]	0.0060	±	9.5·10-5(I[unk,Mg])
0.0002([μ/ρ])
8.2·10-7(η)
[0.0002]	1.0550	±	0.0005(I[unk,Al])
0.0022([μ/ρ])
9.7·10-5(η)
[0.0022]	0.1100	±	0.0003(I[unk,Si])
0.0061([μ/ρ])
6.1·10-6(η)
[0.0061]	1.1914	

I = 0.512 nA	norm(mass
fraction)	0.0171	±	0.0029	0.0050	±	0.0002	0.8855	±	0.0052	0.0924	±	0.0047	 - 	

LT = 532.0 s	atomic
fraction	0.0286	±	0.0047	0.0055	±	0.0002	0.8779	±	0.0061	0.0880	±	0.0045		

Conductive coating	None	trial9_1	Line	O All	Mg All	Al All	Si K-L3 + 2 others		

Z · A · F	1.067	0.578	1.000	1.067	1.192	1.068	0.996	0.984	1.002	1.019	0.482	1.000		

k-ratios	0.0264	±	0.0014	0.0126	±	0.0006	0.9068	±	0.0013	0.0498	±	0.0004		

D-H = ? keV	mass fraction	0.0170	±	0.0009(I[unk,O])
0.0033([μ/ρ])
7.8·10-6(η)
[0.0034]	0.0056	±	0.0003(I[unk,Mg])
0.0002([μ/ρ])
8.8·10-7(η)
[0.0003]	0.9236	±	0.0013(I[unk,Al])
0.0022([μ/ρ])
9.6·10-5(η)
[0.0026]	0.1015	±	0.0009(I[unk,Si])
0.0064([μ/ρ])
6.4·10-6(η)
[0.0065]	1.0477	

I = 8.050 nA	norm(mass
fraction)	0.0162	±	0.0032	0.0053	±	0.0003	0.8816	±	0.0062	0.0969	±	0.0056	 - 	

LT = 4.0 s	atomic
fraction	0.0271	±	0.0053	0.0059	±	0.0003	0.8747	±	0.0070	0.0924	±	0.0054		

Conductive coating	None	Notes	Uncertainties are 1 σ and labeled by source. (I[std|unk]: Count statistics[standard|unknown], [μ/&rho]: Absorption correction, η: Backscatter correction, []: combined)	

20 kV

Spectrum	Quantity	O	Mg	Al	Si	Sum	
sobol_exp_2_1	Line	O All	Mg All	Al All	Si K-L3 + 2 others		

Z · A · F	1.065	0.512	1.000	1.065	1.312	1.071	0.997	0.987	1.002	1.021	0.344	1.000		

k-ratios	0.0186	±	0.0008	0.0022	±	0.0003	1.0909	±	0.0006	0.0394	±	0.0002		

D-H = ? keV	mass fraction	0.0135	±	0.0006(I[unk,O])
0.0027([μ/ρ])
4.4·10-6(η)
[0.0028]	0.0009	±	0.0001(I[unk,Mg])
3.5·10-5([μ/ρ])
1.1·10-7(η)
[0.0001]	1.1063	±	0.0006(I[unk,Al])
0.0030([μ/ρ])
8.9·10-5(η)
[0.0031]	0.1121	±	0.0005(I[unk,Si])
0.0081([μ/ρ])
5.2·10-6(η)
[0.0081]	1.2328	

I = 0.232 nA	norm(mass
fraction)	0.0110	±	0.0022	0.0007	±	0.0001	0.8974	±	0.0062	0.0910	±	0.0060	 - 	

LT = 622.0 s	atomic
fraction	0.0184	±	0.0037	0.0008	±	0.0001	0.8938	±	0.0065	0.0870	±	0.0057		

Conductive coating	None	Notes	Uncertainties are 1 σ and labeled by source. (I[std|unk]: Count statistics[standard|unknown], [μ/&rho]: Absorption correction, η: Backscatter correction, []: combined)	

20 kV, standards broadened by 44.5 eV, detector 135.5 eV

Spectrum	Quantity	O	Mg	Al	Si	Sum	
trial11_1	Line	O All	Mg All	Al All	Si K-L3 + 2 others		

Z · A · F	1.065	0.514	1.000	1.064	1.310	1.068	0.996	0.974	1.002	1.020	0.344	1.000		

k-ratios	0.0230	±	0.0021	0.0196	±	0.0008	1.0749	±	0.0016	0.0377	±	0.0004		

D-H = ? keV	mass fraction	0.0167	±	0.0015(I[unk,O])
0.0033([μ/ρ])
5.4·10-6(η)
[0.0036]	0.0078	±	0.0003(I[unk,Mg])
0.0003([μ/ρ])
9.9·10-7(η)
[0.0005]	1.1047	±	0.0016(I[unk,Al])
0.0034([μ/ρ])
8.8·10-5(η)
[0.0037]	0.1074	±	0.0013(I[unk,Si])
0.0077([μ/ρ])
5.0·10-6(η)
[0.0078]	1.2366	

I = 0.471 nA	norm(mass
fraction)	0.0135	±	0.0029	0.0063	±	0.0004	0.8934	±	0.0062	0.0868	±	0.0058	 - 	

LT = 41.0 s	atomic
fraction	0.0226	±	0.0048	0.0070	±	0.0004	0.8876	±	0.0069	0.0829	±	0.0055		

Conductive coating	None	Notes	Uncertainties are 1 σ and labeled by source. (I[std|unk]: Count statistics[standard|unknown], [μ/&rho]: Absorption correction, η: Backscatter correction, []: combined)	

25 kV

Spectrum	Quantity	O	Mg	Al	Si	Sum	
sobol_exp_4_1	Line	O All	Mg All	Al All	Si K-L3 + 2 others		

Z · A · F	1.063	0.477	1.001	-	-	-	0.996	0.984	1.003	1.021	0.257	1.000		

k-ratios	0.0138	±	0.0016	0.0000	±	0.0006	0.9942	±	0.0011	0.0297	±	0.0003		

D-H = ? keV	mass fraction	0.0108	±	0.0012(I[unk,O])
0.0026([μ/ρ])
3.3·10-6(η)
[0.0029]	0.0000	±	0.0006(I[unk,Mg])
[0.0006]	1.0106	±	0.0011(I[unk,Al])
0.0045([μ/ρ])
8.1·10-5(η)
[0.0047]	0.1131	±	0.0010(I[unk,Si])
0.0104([μ/ρ])
5.2·10-6(η)
[0.0104]	1.1345	

I = 3.700 nA	norm(mass
fraction)	0.0095	±	0.0025	0.0000	±	0.0005	0.8908	±	0.0085	0.0997	±	0.0083	 - 	

LT = 13.0 s	atomic
fraction	0.0160	±	0.0042	0.0000	±	0.0006	0.8885	±	0.0087	0.0955	±	0.0080		

Conductive coating	None	sobol_exp_6_1	Line	O All	Mg All	Al All	Si K-L3 + 2 others		

Z · A · F	1.062	0.482	1.000	-	-	-	0.996	0.979	1.002	1.021	0.256	1.000		

k-ratios	0.0296	±	0.0008	0.0000	±	0.0003	1.1702	±	0.0005	0.0318	±	0.0001		

D-H = ? keV	mass fraction	0.0229	±	0.0006(I[unk,O])
0.0046([μ/ρ])
6.0·10-6(η)
[0.0047]	0.0000	±	0.0003(I[unk,Mg])
[0.0003]	1.1972	±	0.0005(I[unk,Al])
0.0045([μ/ρ])
8.1·10-5(η)
[0.0046]	0.1217	±	0.0005(I[unk,Si])
0.0095([μ/ρ])
4.7·10-6(η)
[0.0095]	1.3418	

I = 0.502 nA	norm(mass
fraction)	0.0171	±	0.0034	0.0000	±	0.0002	0.8922	±	0.0070	0.0907	±	0.0064	 - 	

LT = 456.0 s	atomic
fraction	0.0286	±	0.0057	0.0000	±	0.0002	0.8850	±	0.0079	0.0864	±	0.0062		

Conductive coating	None	trial17_1	Line	O All	Mg All	Al All	Si K-L3 + 2 others		

Z · A · F	1.064	0.482	1.000	-	-	-	0.997	0.985	1.002	1.022	0.250	1.000		

k-ratios	0.0202	±	0.0030	0.0000	±	0.0011	1.2668	±	0.0019	0.0263	±	0.0005		

D-H = ? keV	mass fraction	0.0156	±	0.0023(I[unk,O])
0.0030([μ/ρ])
3.9·10-6(η)
[0.0038]	0.0000	±	0.0011(I[unk,Mg])
[0.0011]	1.2872	±	0.0020(I[unk,Al])
0.0036([μ/ρ])
8.3·10-5(η)
[0.0041]	0.1029	±	0.0018(I[unk,Si])
0.0077([μ/ρ])
3.8·10-6(η)
[0.0079]	1.4057	

I = 0.109 nA	norm(mass
fraction)	0.0111	±	0.0027	0.0000	±	0.0008	0.9157	±	0.0058	0.0732	±	0.0052	 - 	

LT = 133.0 s	atomic
fraction	0.0186	±	0.0045	0.0000	±	0.0008	0.9114	±	0.0065	0.0700	±	0.0050		

Conductive coating	None	Notes	Uncertainties are 1 σ and labeled by source. (I[std|unk]: Count statistics[standard|unknown], [μ/&rho]: Absorption correction, η: Backscatter correction, []: combined)	

25 kV, standards broadened by 44.5 eV, detector 135.5 eV

Spectrum	Quantity	O	Mg	Al	Si	Sum	
trial14_1	Line	O All	Mg All	Al All	Si K-L3 + 2 others		

Z · A · F	1.063	0.481	1.000	1.063	1.445	1.072	0.997	0.962	1.002	1.022	0.253	1.000		

k-ratios	0.0155	±	0.0026	0.0307	±	0.0010	1.1361	±	0.0017	0.0284	±	0.0004		

D-H = ? keV	mass fraction	0.0120	±	0.0020(I[unk,O])
0.0025([μ/ρ])
3.2·10-6(η)
[0.0032]	0.0111	±	0.0004(I[unk,Mg])
0.0006([μ/ρ])
1.3·10-6(η)
[0.0007]	1.1819	±	0.0018(I[unk,Al])
0.0048([μ/ρ])
8.1·10-5(η)
[0.0051]	0.1100	±	0.0016(I[unk,Si])
0.0087([μ/ρ])
4.3·10-6(η)
[0.0089]	1.3149	

I = 2.040 nA	norm(mass
fraction)	0.0092	±	0.0024	0.0084	±	0.0005	0.8988	±	0.0065	0.0836	±	0.0062	 - 	

LT = 8.0 s	atomic
fraction	0.0154	±	0.0040	0.0093	±	0.0006	0.8953	±	0.0069	0.0800	±	0.0060		

Conductive coating	None	Notes	Uncertainties are 1 σ and labeled by source. (I[std|unk]: Count statistics[standard|unknown], [μ/&rho]: Absorption correction, η: Backscatter correction, []: combined)

File: preliminary-data/eds-standards-alsi10mg-utah/dtsa2-rerun/checks/both-broadened.html
DTSA-II re-run: both-broadened

DTSA-II (EPQ 249dd3f) re-run: both-broadened

Correction: XPP - Pouchou & Pichoir Simplified (Non-normal); MACs: SuperSet[NIST-Chantler 2005, Sabbatucci & Salvat MACs]; detector FWHM at Mn Ka 128.0 eV; Mg/O standard entered as MgO.

5 kV, standards broadened by 44.5 eV, detector 135.5 eV

Spectrum	Quantity	O	Mg	Al	Si	Sum	
sobol_exp_1_1	Line	O All	Mg All	Al All	Si K-L3 + 2 others		

Z · A · F	1.081	0.862	1.000	1.081	1.029	1.046	0.995	0.998	1.002	1.013	0.882	1.000		

k-ratios	0.0513	±	0.0003	0.0054	±	0.0002	0.8918	±	0.0004	0.1026	±	0.0002		

D-H = ? keV	mass fraction	0.0219	±	0.0001(I[unk,O])
0.0012([μ/ρ])
1.8·10-5(η)
[0.0012]	0.0028	±	7.9·10-5(I[unk,Mg])
1.5·10-5([μ/ρ])
4.7·10-7(η)
[0.0001]	0.8970	±	0.0004(I[unk,Al])
0.0004([μ/ρ])
9.8·10-5(η)
[0.0006]	0.1149	±	0.0002(I[unk,Si])
0.0015([μ/ρ])
8.0·10-6(η)
[0.0015]	1.0365	

I = 6.040 nA	norm(mass
fraction)	0.0211	±	0.0011	0.0027	±	0.0001	0.8654	±	0.0016	0.1108	±	0.0013	 - 	

LT = 332.0 s	atomic
fraction	0.0352	±	0.0018	0.0029	±	0.0001	0.8565	±	0.0020	0.1054	±	0.0012		

Conductive coating	None	Notes	Uncertainties are 1 σ and labeled by source. (I[std|unk]: Count statistics[standard|unknown], [μ/&rho]: Absorption correction, η: Backscatter correction, []: combined)

File: preliminary-data/eds-standards-alsi10mg-utah/dtsa2-rerun/checks/detector-120.html
DTSA-II re-run: detector-120

DTSA-II (EPQ 249dd3f) re-run: detector-120

Correction: XPP - Pouchou & Pichoir Simplified (Non-normal); MACs: SuperSet[NIST-Chantler 2005, Sabbatucci & Salvat MACs]; detector FWHM at Mn Ka 120.0 eV; Mg/O standard entered as MgO.

5 kV

Spectrum	Quantity	O	Mg	Al	Si	Sum	
sobol_exp_1_1	Line	O All	Mg All	Al All	Si K-L3 + 2 others		

Z · A · F	1.082	0.862	1.000	1.082	1.029	1.046	0.995	0.997	1.002	1.013	0.882	1.000		

k-ratios	0.0468	±	0.0007	0.0087	±	0.0002	0.8838	±	0.0006	0.1034	±	0.0003		

D-H = ? keV	mass fraction	0.0199	±	0.0003(I[unk,O])
0.0011([μ/ρ])
1.7·10-5(η)
[0.0011]	0.0045	±	0.0001(I[unk,Mg])
2.4·10-5([μ/ρ])
7.6·10-7(η)
[0.0001]	0.8890	±	0.0006(I[unk,Al])
0.0004([μ/ρ])
9.7·10-5(η)
[0.0007]	0.1157	±	0.0003(I[unk,Si])
0.0015([μ/ρ])
8.1·10-6(η)
[0.0015]	1.0292	

I = 6.040 nA	norm(mass
fraction)	0.0194	±	0.0010	0.0044	±	0.0001	0.8638	±	0.0016	0.1125	±	0.0013	 - 	

LT = 332.0 s	atomic
fraction	0.0324	±	0.0017	0.0048	±	0.0001	0.8558	±	0.0020	0.1070	±	0.0013		

Conductive coating	None	trial8_1	Line	O All	Mg All	Al All	Si K-L3 + 2 others		

Z · A · F	1.081	0.862	1.000	1.081	1.029	1.052	0.994	0.997	1.002	1.013	0.883	1.000		

k-ratios	0.0424	±	0.0014	0.0103	±	0.0004	0.7427	±	0.0011	0.0932	±	0.0005		

D-H = ? keV	mass fraction	0.0181	±	0.0006(I[unk,O])
0.0011([μ/ρ])
1.8·10-5(η)
[0.0013]	0.0053	±	0.0002(I[unk,Mg])
3.4·10-5([μ/ρ])
1.1·10-6(η)
[0.0002]	0.7476	±	0.0011(I[unk,Al])
0.0004([μ/ρ])
9.6·10-5(η)
[0.0012]	0.1042	±	0.0005(I[unk,Si])
0.0016([μ/ρ])
8.6·10-6(η)
[0.0017]	0.8752	

I = 0.899 nA	norm(mass
fraction)	0.0206	±	0.0014	0.0061	±	0.0002	0.8542	±	0.0021	0.1191	±	0.0017	 - 	

LT = 624.0 s	atomic
fraction	0.0345	±	0.0023	0.0067	±	0.0002	0.8456	±	0.0026	0.1133	±	0.0016		

Conductive coating	None	trial13_1	Line	O All	Mg All	Al All	Si K-L3 + 2 others		

Z · A · F	1.083	0.861	1.000	1.083	1.029	1.055	0.996	0.997	1.002	1.014	0.881	1.000		

k-ratios	0.0257	±	0.0006	0.0099	±	0.0002	0.7584	±	0.0006	0.0834	±	0.0002		

D-H = ? keV	mass fraction	0.0109	±	0.0002(I[unk,O])
0.0007([μ/ρ])
1.1·10-5(η)
[0.0007]	0.0051	±	9.4·10-5(I[unk,Mg])
3.3·10-5([μ/ρ])
1.0·10-6(η)
[0.0001]	0.7621	±	0.0006(I[unk,Al])
0.0004([μ/ρ])
9.9·10-5(η)
[0.0007]	0.0934	±	0.0003(I[unk,Si])
0.0014([μ/ρ])
7.7·10-6(η)
[0.0015]	0.8715	

I = 1.730 nA	norm(mass
fraction)	0.0125	±	0.0008	0.0059	±	0.0001	0.8745	±	0.0017	0.1071	±	0.0015	 - 	

LT = 1367.0 s	atomic
fraction	0.0210	±	0.0014	0.0065	±	0.0001	0.8701	±	0.0019	0.1024	±	0.0015		

Conductive coating	None	Notes	Uncertainties are 1 σ and labeled by source. (I[std|unk]: Count statistics[standard|unknown], [μ/&rho]: Absorption correction, η: Backscatter correction, []: combined)

File: preliminary-data/eds-standards-alsi10mg-utah/dtsa2-rerun/checks/detector-135.5.html
DTSA-II re-run: detector-135.5

DTSA-II (EPQ 249dd3f) re-run: detector-135.5

Correction: XPP - Pouchou & Pichoir Simplified (Non-normal); MACs: SuperSet[NIST-Chantler 2005, Sabbatucci & Salvat MACs]; detector FWHM at Mn Ka 135.5 eV; Mg/O standard entered as MgO.

5 kV

Spectrum	Quantity	O	Mg	Al	Si	Sum	
sobol_exp_1_1	Line	O All	Mg All	Al All	Si K-L3 + 2 others		

Z · A · F	1.081	0.862	1.000	1.081	1.029	1.046	0.995	0.998	1.002	1.013	0.882	1.000		

k-ratios	0.0512	±	0.0002	0.0064	±	0.0001	0.8910	±	0.0004	0.1029	±	0.0002		

D-H = ? keV	mass fraction	0.0218	±	0.0001(I[unk,O])
0.0012([μ/ρ])
1.8·10-5(η)
[0.0012]	0.0033	±	6.4·10-5(I[unk,Mg])
1.8·10-5([μ/ρ])
5.6·10-7(η)
[0.0001]	0.8963	±	0.0004(I[unk,Al])
0.0004([μ/ρ])
9.7·10-5(η)
[0.0005]	0.1152	±	0.0002(I[unk,Si])
0.0015([μ/ρ])
8.0·10-6(η)
[0.0015]	1.0366	

I = 6.040 nA	norm(mass
fraction)	0.0210	±	0.0011	0.0032	±	0.0001	0.8647	±	0.0016	0.1111	±	0.0013	 - 	

LT = 332.0 s	atomic
fraction	0.0351	±	0.0018	0.0035	±	0.0001	0.8557	±	0.0020	0.1057	±	0.0012		

Conductive coating	None	trial8_1	Line	O All	Mg All	Al All	Si K-L3 + 2 others		

Z · A · F	1.080	0.863	1.000	1.080	1.028	1.048	0.993	0.996	1.002	1.011	0.884	1.000		

k-ratios	0.0592	±	0.0005	0.0116	±	0.0002	0.7863	±	0.0007	0.1022	±	0.0003		

D-H = ? keV	mass fraction	0.0252	±	0.0002(I[unk,O])
0.0015([μ/ρ])
2.4·10-5(η)
[0.0015]	0.0061	±	0.0001(I[unk,Mg])
3.5·10-5([μ/ρ])
1.1·10-6(η)
[0.0001]	0.7927	±	0.0007(I[unk,Al])
0.0004([μ/ρ])
9.5·10-5(η)
[0.0008]	0.1142	±	0.0004(I[unk,Si])
0.0016([μ/ρ])
8.7·10-6(η)
[0.0016]	0.9382	

I = 0.899 nA	norm(mass
fraction)	0.0269	±	0.0015	0.0065	±	0.0001	0.8449	±	0.0020	0.1218	±	0.0015	 - 	

LT = 624.0 s	atomic
fraction	0.0447	±	0.0025	0.0071	±	0.0001	0.8329	±	0.0026	0.1153	±	0.0015		

Conductive coating	None	trial13_1	Line	O All	Mg All	Al All	Si K-L3 + 2 others		

Z · A · F	1.082	0.861	1.000	1.082	1.029	1.051	0.995	0.997	1.002	1.013	0.881	1.000		

k-ratios	0.0362	±	0.0002	0.0112	±	0.0001	0.8035	±	0.0003	0.0916	±	0.0002		

D-H = ? keV	mass fraction	0.0154	±	8.9·10-5(I[unk,O])
0.0009([μ/ρ])
1.4·10-5(η)
[0.0009]	0.0058	±	5.9·10-5(I[unk,Mg])
3.5·10-5([μ/ρ])
1.1·10-6(η)
[0.0001]	0.8081	±	0.0003(I[unk,Al])
0.0004([μ/ρ])
9.8·10-5(η)
[0.0005]	0.1025	±	0.0002(I[unk,Si])
0.0015([μ/ρ])
7.9·10-6(η)
[0.0015]	0.9318	

I = 1.730 nA	norm(mass
fraction)	0.0165	±	0.0010	0.0062	±	0.0001	0.8673	±	0.0016	0.1100	±	0.0014	 - 	

LT = 1367.0 s	atomic
fraction	0.0277	±	0.0016	0.0068	±	0.0001	0.8606	±	0.0019	0.1049	±	0.0014		

Conductive coating	None	Notes	Uncertainties are 1 σ and labeled by source. (I[std|unk]: Count statistics[standard|unknown], [μ/&rho]: Absorption correction, η: Backscatter correction, []: combined)

File: preliminary-data/eds-standards-alsi10mg-utah/dtsa2-rerun/checks/detector-145.html
DTSA-II re-run: detector-145

DTSA-II (EPQ 249dd3f) re-run: detector-145

Correction: XPP - Pouchou & Pichoir Simplified (Non-normal); MACs: SuperSet[NIST-Chantler 2005, Sabbatucci & Salvat MACs]; detector FWHM at Mn Ka 145.0 eV; Mg/O standard entered as MgO.

5 kV

Spectrum	Quantity	O	Mg	Al	Si	Sum	
sobol_exp_1_1	Line	O All	Mg All	Al All	Si K-L3 + 2 others		

Z · A · F	1.081	0.862	1.000	1.081	1.029	1.046	0.995	0.997	1.002	1.013	0.882	1.000		

k-ratios	0.0520	±	0.0002	0.0069	±	0.0001	0.8933	±	0.0003	0.1033	±	0.0002		

D-H = ? keV	mass fraction	0.0221	±	8.3·10-5(I[unk,O])
0.0012([μ/ρ])
1.9·10-5(η)
[0.0012]	0.0036	±	5.7·10-5(I[unk,Mg])
1.9·10-5([μ/ρ])
6.0·10-7(η)
[0.0001]	0.8988	±	0.0003(I[unk,Al])
0.0004([μ/ρ])
9.7·10-5(η)
[0.0005]	0.1157	±	0.0002(I[unk,Si])
0.0015([μ/ρ])
8.0·10-6(η)
[0.0015]	1.0402	

I = 6.040 nA	norm(mass
fraction)	0.0213	±	0.0011	0.0034	±	0.0001	0.8641	±	0.0016	0.1112	±	0.0013	 - 	

LT = 332.0 s	atomic
fraction	0.0355	±	0.0018	0.0038	±	0.0001	0.8550	±	0.0020	0.1057	±	0.0012		

Conductive coating	None	trial8_1	Line	O All	Mg All	Al All	Si K-L3 + 2 others		

Z · A · F	1.080	0.863	1.000	1.080	1.028	1.047	0.993	0.997	1.002	1.011	0.884	1.000		

k-ratios	0.0637	±	0.0004	0.0102	±	0.0002	0.8040	±	0.0006	0.1020	±	0.0003		

D-H = ? keV	mass fraction	0.0271	±	0.0002(I[unk,O])
0.0015([μ/ρ])
2.5·10-5(η)
[0.0015]	0.0053	±	0.0001(I[unk,Mg])
3.0·10-5([μ/ρ])
9.6·10-7(η)
[0.0001]	0.8106	±	0.0006(I[unk,Al])
0.0004([μ/ρ])
9.5·10-5(η)
[0.0007]	0.1142	±	0.0003(I[unk,Si])
0.0016([μ/ρ])
8.6·10-6(η)
[0.0016]	0.9572	

I = 0.899 nA	norm(mass
fraction)	0.0283	±	0.0016	0.0055	±	0.0001	0.8468	±	0.0020	0.1193	±	0.0015	 - 	

LT = 624.0 s	atomic
fraction	0.0471	±	0.0026	0.0061	±	0.0001	0.8340	±	0.0026	0.1129	±	0.0014		

Conductive coating	None	trial13_1	Line	O All	Mg All	Al All	Si K-L3 + 2 others		

Z · A · F	1.082	0.862	1.000	1.082	1.029	1.050	0.995	0.997	1.002	1.013	0.881	1.000		

k-ratios	0.0396	±	0.0002	0.0096	±	0.0001	0.8219	±	0.0003	0.0912	±	0.0001		

D-H = ? keV	mass fraction	0.0169	±	7.3·10-5(I[unk,O])
0.0010([μ/ρ])
1.6·10-5(η)
[0.0010]	0.0050	±	5.3·10-5(I[unk,Mg])
2.9·10-5([μ/ρ])
9.1·10-7(η)
[0.0001]	0.8266	±	0.0003(I[unk,Al])
0.0004([μ/ρ])
9.8·10-5(η)
[0.0005]	0.1021	±	0.0002(I[unk,Si])
0.0014([μ/ρ])
7.7·10-6(η)
[0.0014]	0.9506	

I = 1.730 nA	norm(mass
fraction)	0.0177	±	0.0010	0.0052	±	0.0001	0.8696	±	0.0016	0.1074	±	0.0014	 - 	

LT = 1367.0 s	atomic
fraction	0.0297	±	0.0017	0.0057	±	0.0001	0.8622	±	0.0019	0.1023	±	0.0013		

Conductive coating	None	Notes	Uncertainties are 1 σ and labeled by source. (I[std|unk]: Count statistics[standard|unknown], [μ/&rho]: Absorption correction, η: Backscatter correction, []: combined)

File: preliminary-data/eds-standards-alsi10mg-utah/dtsa2-rerun/checks/unknown-broadened.html
DTSA-II re-run: unknown-broadened

DTSA-II (EPQ 249dd3f) re-run: unknown-broadened

Correction: XPP - Pouchou & Pichoir Simplified (Non-normal); MACs: SuperSet[NIST-Chantler 2005, Sabbatucci & Salvat MACs]; detector FWHM at Mn Ka 128.0 eV; Mg/O standard entered as MgO.

5 kV

Spectrum	Quantity	O	Mg	Al	Si	Sum	
sobol_exp_1_1	Line	O All	Mg All	Al All	Si K-L3 + 2 others		

Z · A · F	1.082	0.861	1.000	1.082	1.029	1.052	0.995	0.997	1.002	1.013	0.883	1.000		

k-ratios	0.0364	±	0.0003	0.0110	±	0.0001	0.7599	±	0.0004	0.0959	±	0.0002		

D-H = ? keV	mass fraction	0.0155	±	0.0001(I[unk,O])
0.0009([μ/ρ])
1.5·10-5(η)
[0.0010]	0.0057	±	7.3·10-5(I[unk,Mg])
3.5·10-5([μ/ρ])
1.1·10-6(η)
[0.0001]	0.7645	±	0.0004(I[unk,Al])
0.0004([μ/ρ])
9.7·10-5(η)
[0.0006]	0.1073	±	0.0002(I[unk,Si])
0.0016([μ/ρ])
8.6·10-6(η)
[0.0016]	0.8930	

I = 6.040 nA	norm(mass
fraction)	0.0174	±	0.0011	0.0064	±	0.0001	0.8561	±	0.0018	0.1201	±	0.0016	 - 	

LT = 332.0 s	atomic
fraction	0.0291	±	0.0017	0.0070	±	0.0001	0.8494	±	0.0021	0.1145	±	0.0015		

Conductive coating	None	Notes	Uncertainties are 1 σ and labeled by source. (I[std|unk]: Count statistics[standard|unknown], [μ/&rho]: Absorption correction, η: Backscatter correction, []: combined)

File: preliminary-data/eds-standards-alsi10mg-utah/dtsa2-rerun/mgo.html
DTSA-II re-run: mgo

DTSA-II (EPQ 249dd3f) re-run: mgo

Correction: XPP - Pouchou & Pichoir Simplified (Non-normal); MACs: SuperSet[NIST-Chantler 2005, Sabbatucci & Salvat MACs]; detector FWHM at Mn Ka 128.0 eV; Mg/O standard entered as MgO.

5 kV

Spectrum	Quantity	O	Mg	Al	Si	Sum	
sobol_exp_1_1	Line	O All	Mg All	Al All	Si K-L3 + 2 others		

Z · A · F	1.081	0.862	1.000	1.081	1.029	1.046	0.995	0.997	1.002	1.013	0.882	1.000		

k-ratios	0.0504	±	0.0003	0.0069	±	0.0001	0.8881	±	0.0004	0.1027	±	0.0002		

D-H = ? keV	mass fraction	0.0215	±	0.0001(I[unk,O])
0.0011([μ/ρ])
1.8·10-5(η)
[0.0012]	0.0036	±	7.3·10-5(I[unk,Mg])
1.9·10-5([μ/ρ])
6.0·10-7(η)
[0.0001]	0.8934	±	0.0004(I[unk,Al])
0.0004([μ/ρ])
9.7·10-5(η)
[0.0006]	0.1149	±	0.0002(I[unk,Si])
0.0015([μ/ρ])
8.0·10-6(η)
[0.0015]	1.0334	

I = 6.040 nA	norm(mass
fraction)	0.0208	±	0.0011	0.0035	±	0.0001	0.8645	±	0.0016	0.1112	±	0.0013	 - 	

LT = 332.0 s	atomic
fraction	0.0347	±	0.0018	0.0038	±	0.0001	0.8558	±	0.0020	0.1058	±	0.0013		

Conductive coating	None	trial8_1	Line	O All	Mg All	Al All	Si K-L3 + 2 others		

Z · A · F	1.080	0.862	1.000	1.080	1.028	1.049	0.994	0.997	1.002	1.012	0.884	1.000		

k-ratios	0.0543	±	0.0006	0.0115	±	0.0003	0.7693	±	0.0008	0.0988	±	0.0004		

D-H = ? keV	mass fraction	0.0232	±	0.0003(I[unk,O])
0.0014([μ/ρ])
2.2·10-5(η)
[0.0014]	0.0060	±	0.0001(I[unk,Mg])
3.6·10-5([μ/ρ])
1.1·10-6(η)
[0.0001]	0.7753	±	0.0008(I[unk,Al])
0.0004([μ/ρ])
9.5·10-5(η)
[0.0009]	0.1105	±	0.0004(I[unk,Si])
0.0016([μ/ρ])
8.7·10-6(η)
[0.0016]	0.9149	

I = 0.899 nA	norm(mass
fraction)	0.0253	±	0.0015	0.0065	±	0.0002	0.8474	±	0.0020	0.1208	±	0.0016	 - 	

LT = 624.0 s	atomic
fraction	0.0421	±	0.0024	0.0072	±	0.0002	0.8362	±	0.0026	0.1145	±	0.0015		

Conductive coating	None	trial10_1	Line	O All	Mg All	Al All	Si K-L3 + 2 others		

Z · A · F	1.077	0.864	1.000	1.078	1.026	1.047	0.991	0.995	1.003	1.009	0.888	1.000		

k-ratios	0.0833	±	0.0014	0.0121	±	0.0005	0.7071	±	0.0015	0.1116	±	0.0007		

D-H = ? keV	mass fraction	0.0355	±	0.0006(I[unk,O])
0.0021([μ/ρ])
3.5·10-5(η)
[0.0022]	0.0063	±	0.0003(I[unk,Mg])
3.8·10-5([μ/ρ])
1.2·10-6(η)
[0.0003]	0.7150	±	0.0015(I[unk,Al])
0.0005([μ/ρ])
9.1·10-5(η)
[0.0016]	0.1245	±	0.0008(I[unk,Si])
0.0018([μ/ρ])
1.0·10-5(η)
[0.0020]	0.8814	

I = 3.300 nA	norm(mass
fraction)	0.0403	±	0.0024	0.0072	±	0.0003	0.8112	±	0.0027	0.1413	±	0.0020	 - 	

LT = 46.0 s	atomic
fraction	0.0664	±	0.0039	0.0078	±	0.0003	0.7931	±	0.0037	0.1327	±	0.0019		

Conductive coating	None	trial12_1	Line	O All	Mg All	Al All	Si K-L3 + 2 others		

Z · A · F	1.078	0.864	1.000	1.078	1.027	1.047	0.992	0.996	1.002	1.010	0.886	1.000		

k-ratios	0.0752	±	0.0013	0.0124	±	0.0005	0.7298	±	0.0015	0.1055	±	0.0007		

D-H = ? keV	mass fraction	0.0320	±	0.0006(I[unk,O])
0.0019([μ/ρ])
3.1·10-5(η)
[0.0020]	0.0065	±	0.0003(I[unk,Mg])
3.9·10-5([μ/ρ])
1.3·10-6(η)
[0.0003]	0.7372	±	0.0015(I[unk,Al])
0.0005([μ/ρ])
9.3·10-5(η)
[0.0016]	0.1178	±	0.0008(I[unk,Si])
0.0017([μ/ρ])
9.5·10-6(η)
[0.0019]	0.8936	

I = 1.750 nA	norm(mass
fraction)	0.0359	±	0.0022	0.0073	±	0.0003	0.8250	±	0.0026	0.1319	±	0.0019	 - 	

LT = 87.0 s	atomic
fraction	0.0593	±	0.0035	0.0079	±	0.0003	0.8087	±	0.0034	0.1242	±	0.0018		

Conductive coating	None	trial13_1	Line	O All	Mg All	Al All	Si K-L3 + 2 others		

Z · A · F	1.082	0.861	1.000	1.082	1.029	1.052	0.995	0.997	1.002	1.014	0.881	1.000		

k-ratios	0.0328	±	0.0003	0.0111	±	0.0001	0.7858	±	0.0004	0.0885	±	0.0002		

D-H = ? keV	mass fraction	0.0140	±	0.0001(I[unk,O])
0.0008([μ/ρ])
1.3·10-5(η)
[0.0009]	0.0057	±	6.7·10-5(I[unk,Mg])
3.5·10-5([μ/ρ])
1.1·10-6(η)
[0.0001]	0.7902	±	0.0004(I[unk,Al])
0.0004([μ/ρ])
9.8·10-5(η)
[0.0005]	0.0991	±	0.0002(I[unk,Si])
0.0015([μ/ρ])
7.8·10-6(η)
[0.0015]	0.9090	

I = 1.730 nA	norm(mass
fraction)	0.0154	±	0.0009	0.0063	±	0.0001	0.8693	±	0.0016	0.1090	±	0.0015	 - 	

LT = 1367.0 s	atomic
fraction	0.0257	±	0.0015	0.0070	±	0.0001	0.8633	±	0.0019	0.1040	±	0.0014		

Conductive coating	None	Notes	Uncertainties are 1 σ and labeled by source. (I[std|unk]: Count statistics[standard|unknown], [μ/&rho]: Absorption correction, η: Backscatter correction, []: combined)	

10 kV

Spectrum	Quantity	O	Mg	Al	Si	Sum	
sobol_exp_3_1	Line	O All	Mg All	Al All	Si K-L3 + 2 others		

Z · A · F	1.073	0.690	1.000	1.073	1.099	1.055	0.996	0.994	1.002	1.018	0.667	1.000		

k-ratios	0.0244	±	0.0005	0.0063	±	0.0002	1.0262	±	0.0005	0.0794	±	0.0002		

D-H = ? keV	mass fraction	0.0131	±	0.0002(I[unk,O])
0.0015([μ/ρ])
6.9·10-6(η)
[0.0016]	0.0030	±	9.6·10-5(I[unk,Mg])
4.6·10-5([μ/ρ])
4.6·10-7(η)
[0.0001]	1.0336	±	0.0005(I[unk,Al])
0.0011([μ/ρ])
0.0001(η)
[0.0012]	0.1170	±	0.0003(I[unk,Si])
0.0040([μ/ρ])
7.6·10-6(η)
[0.0040]	1.1667	

I = 0.753 nA	norm(mass
fraction)	0.0112	±	0.0013	0.0026	±	0.0001	0.8859	±	0.0033	0.1003	±	0.0031	 - 	

LT = 478.0 s	atomic
fraction	0.0189	±	0.0022	0.0029	±	0.0001	0.8823	±	0.0035	0.0960	±	0.0030		

Conductive coating	None	trial16_1	Line	O All	Mg All	Al All	Si K-L3 + 2 others		

Z · A · F	1.073	0.688	1.000	1.072	1.099	1.068	0.996	0.995	1.003	1.018	0.669	1.000		

k-ratios	0.0171	±	0.0011	0.0026	±	0.0005	0.7973	±	0.0013	0.0692	±	0.0005		

D-H = ? keV	mass fraction	0.0092	±	0.0006(I[unk,O])
0.0014([μ/ρ])
6.2·10-6(η)
[0.0015]	0.0013	±	0.0002(I[unk,Mg])
2.5·10-5([μ/ρ])
2.4·10-7(η)
[0.0002]	0.8022	±	0.0013(I[unk,Al])
0.0011([μ/ρ])
0.0001(η)
[0.0018]	0.1015	±	0.0007(I[unk,Si])
0.0044([μ/ρ])
8.4·10-6(η)
[0.0045]	0.9142	

I = 6.290 nA	norm(mass
fraction)	0.0101	±	0.0016	0.0014	±	0.0003	0.8775	±	0.0045	0.1110	±	0.0044	 - 	

LT = 8.0 s	atomic
fraction	0.0169	±	0.0027	0.0015	±	0.0003	0.8752	±	0.0048	0.1064	±	0.0042		

Conductive coating	None	Notes	Uncertainties are 1 σ and labeled by source. (I[std|unk]: Count statistics[standard|unknown], [μ/&rho]: Absorption correction, η: Backscatter correction, []: combined)	

15 kV

Spectrum	Quantity	O	Mg	Al	Si	Sum	
sobol_exp_5_1	Line	O All	Mg All	Al All	Si K-L3 + 2 others		

Z · A · F	1.068	0.575	1.000	1.068	1.196	1.066	0.996	0.991	1.002	1.020	0.481	1.000		

k-ratios	0.0179	±	0.0007	0.0030	±	0.0003	1.0166	±	0.0007	0.0559	±	0.0002		

D-H = ? keV	mass fraction	0.0116	±	0.0005(I[unk,O])
0.0020([μ/ρ])
4.8·10-6(η)
[0.0021]	0.0013	±	0.0001(I[unk,Mg])
3.8·10-5([μ/ρ])
1.9·10-7(η)
[0.0001]	1.0266	±	0.0007(I[unk,Al])
0.0020([μ/ρ])
9.8·10-5(η)
[0.0021]	0.1141	±	0.0005(I[unk,Si])
0.0066([μ/ρ])
6.5·10-6(η)
[0.0066]	1.1535	

I = 1.010 nA	norm(mass
fraction)	0.0100	±	0.0018	0.0011	±	0.0001	0.8900	±	0.0054	0.0989	±	0.0052	 - 	

LT = 135.0 s	atomic
fraction	0.0168	±	0.0030	0.0013	±	0.0001	0.8872	±	0.0056	0.0947	±	0.0050		

Conductive coating	None	trial6_1	Line	O All	Mg All	Al All	Si K-L3 + 2 others		

Z · A · F	1.067	0.576	1.000	1.067	1.193	1.068	0.996	0.985	1.003	1.019	0.484	1.000		

k-ratios	0.0227	±	0.0005	0.0109	±	0.0002	0.9167	±	0.0005	0.0548	±	0.0002		

D-H = ? keV	mass fraction	0.0146	±	0.0003(I[unk,O])
0.0028([μ/ρ])
6.6·10-6(η)
[0.0028]	0.0048	±	9.0·10-5(I[unk,Mg])
0.0001([μ/ρ])
7.4·10-7(η)
[0.0002]	0.9318	±	0.0005(I[unk,Al])
0.0023([μ/ρ])
9.6·10-5(η)
[0.0023]	0.1112	±	0.0003(I[unk,Si])
0.0069([μ/ρ])
6.9·10-6(η)
[0.0069]	1.0624	

I = 0.512 nA	norm(mass
fraction)	0.0138	±	0.0026	0.0045	±	0.0002	0.8771	±	0.0062	0.1046	±	0.0058	 - 	

LT = 532.0 s	atomic
fraction	0.0231	±	0.0043	0.0050	±	0.0002	0.8720	±	0.0066	0.0999	±	0.0056		

Conductive coating	None	trial9_1	Line	O All	Mg All	Al All	Si K-L3 + 2 others		

Z · A · F	1.067	0.575	1.000	1.067	1.193	1.075	0.996	0.984	1.003	1.019	0.485	1.000		

k-ratios	0.0194	±	0.0014	0.0113	±	0.0006	0.7947	±	0.0014	0.0501	±	0.0004		

D-H = ? keV	mass fraction	0.0125	±	0.0009(I[unk,O])
0.0027([μ/ρ])
6.5·10-6(η)
[0.0028]	0.0050	±	0.0003(I[unk,Mg])
0.0002([μ/ρ])
8.9·10-7(η)
[0.0003]	0.8088	±	0.0014(I[unk,Al])
0.0024([μ/ρ])
9.5·10-5(η)
[0.0028]	0.1014	±	0.0009(I[unk,Si])
0.0072([μ/ρ])
7.2·10-6(η)
[0.0072]	0.9277	

I = 8.050 nA	norm(mass
fraction)	0.0135	±	0.0030	0.0054	±	0.0003	0.8718	±	0.0073	0.1093	±	0.0070	 - 	

LT = 4.0 s	atomic
fraction	0.0226	±	0.0050	0.0060	±	0.0004	0.8670	±	0.0079	0.1044	±	0.0067		

Conductive coating	None	trial15_1	Line	O All	Mg All	Al All	Si K-L3 + 2 others		

Z · A · F	1.068	0.574	1.000	1.068	1.196	1.075	0.997	0.993	1.003	1.020	0.481	1.000		

k-ratios	0.0148	±	0.0014	0.0002	±	0.0006	0.8738	±	0.0015	0.0483	±	0.0005		

D-H = ? keV	mass fraction	0.0096	±	0.0009(I[unk,O])
0.0020([μ/ρ])
4.6·10-6(η)
[0.0022]	0.0001	±	0.0003(I[unk,Mg])
2.8·10-6([μ/ρ])
1.4·10-8(η)
[0.0003]	0.8811	±	0.0015(I[unk,Al])
0.0020([μ/ρ])
9.8·10-5(η)
[0.0025]	0.0986	±	0.0009(I[unk,Si])
0.0067([μ/ρ])
6.5·10-6(η)
[0.0067]	0.9893	

I = 3.950 nA	norm(mass
fraction)	0.0097	±	0.0022	0.0001	±	0.0003	0.8906	±	0.0064	0.0996	±	0.0061	 - 	

LT = 7.0 s	atomic
fraction	0.0163	±	0.0036	0.0001	±	0.0003	0.8882	±	0.0066	0.0954	±	0.0059		

Conductive coating	None	Notes	Uncertainties are 1 σ and labeled by source. (I[std|unk]: Count statistics[standard|unknown], [μ/&rho]: Absorption correction, η: Backscatter correction, []: combined)	

20 kV

Spectrum	Quantity	O	Mg	Al	Si	Sum	
sobol_exp_2_1	Line	O All	Mg All	Al All	Si K-L3 + 2 others		

Z · A · F	1.065	0.512	1.000	1.065	1.312	1.071	0.997	0.987	1.002	1.021	0.344	1.000		

k-ratios	0.0186	±	0.0008	0.0022	±	0.0003	1.0909	±	0.0006	0.0394	±	0.0002		

D-H = ? keV	mass fraction	0.0135	±	0.0006(I[unk,O])
0.0027([μ/ρ])
4.4·10-6(η)
[0.0028]	0.0009	±	0.0001(I[unk,Mg])
3.5·10-5([μ/ρ])
1.1·10-7(η)
[0.0001]	1.1063	±	0.0006(I[unk,Al])
0.0030([μ/ρ])
8.9·10-5(η)
[0.0031]	0.1121	±	0.0005(I[unk,Si])
0.0081([μ/ρ])
5.2·10-6(η)
[0.0081]	1.2328	

I = 0.232 nA	norm(mass
fraction)	0.0110	±	0.0022	0.0007	±	0.0001	0.8974	±	0.0062	0.0910	±	0.0060	 - 	

LT = 622.0 s	atomic
fraction	0.0184	±	0.0037	0.0008	±	0.0001	0.8938	±	0.0065	0.0870	±	0.0057		

Conductive coating	None	trial11_1	Line	O All	Mg All	Al All	Si K-L3 + 2 others		

Z · A · F	1.065	0.510	1.000	1.065	1.311	1.074	0.996	0.981	1.003	1.020	0.347	1.000		

k-ratios	0.0164	±	0.0021	0.0104	±	0.0008	0.9694	±	0.0017	0.0394	±	0.0004		

D-H = ? keV	mass fraction	0.0120	±	0.0015(I[unk,O])
0.0026([μ/ρ])
4.3·10-6(η)
[0.0030]	0.0042	±	0.0003(I[unk,Mg])
0.0002([μ/ρ])
5.8·10-7(η)
[0.0004]	0.9896	±	0.0017(I[unk,Al])
0.0034([μ/ρ])
8.8·10-5(η)
[0.0038]	0.1113	±	0.0012(I[unk,Si])
0.0088([μ/ρ])
5.7·10-6(η)
[0.0089]	1.1170	

I = 0.471 nA	norm(mass
fraction)	0.0107	±	0.0027	0.0037	±	0.0003	0.8859	±	0.0074	0.0996	±	0.0072	 - 	

LT = 41.0 s	atomic
fraction	0.0180	±	0.0045	0.0041	±	0.0004	0.8825	±	0.0078	0.0954	±	0.0069		

Conductive coating	None	Notes	Uncertainties are 1 σ and labeled by source. (I[std|unk]: Count statistics[standard|unknown], [μ/&rho]: Absorption correction, η: Backscatter correction, []: combined)	

25 kV

Spectrum	Quantity	O	Mg	Al	Si	Sum	
sobol_exp_4_1	Line	O All	Mg All	Al All	Si K-L3 + 2 others		

Z · A · F	1.063	0.477	1.001	-	-	-	0.996	0.984	1.003	1.021	0.257	1.000		

k-ratios	0.0138	±	0.0016	0.0000	±	0.0006	0.9942	±	0.0011	0.0297	±	0.0003		

D-H = ? keV	mass fraction	0.0108	±	0.0012(I[unk,O])
0.0026([μ/ρ])
3.3·10-6(η)
[0.0029]	0.0000	±	0.0006(I[unk,Mg])
[0.0006]	1.0106	±	0.0011(I[unk,Al])
0.0045([μ/ρ])
8.1·10-5(η)
[0.0047]	0.1131	±	0.0010(I[unk,Si])
0.0104([μ/ρ])
5.2·10-6(η)
[0.0104]	1.1345	

I = 3.700 nA	norm(mass
fraction)	0.0095	±	0.0025	0.0000	±	0.0005	0.8908	±	0.0085	0.0997	±	0.0083	 - 	

LT = 13.0 s	atomic
fraction	0.0160	±	0.0042	0.0000	±	0.0006	0.8885	±	0.0087	0.0955	±	0.0080		

Conductive coating	None	sobol_exp_6_1	Line	O All	Mg All	Al All	Si K-L3 + 2 others		

Z · A · F	1.062	0.482	1.000	-	-	-	0.996	0.979	1.002	1.021	0.256	1.000		

k-ratios	0.0296	±	0.0008	0.0000	±	0.0003	1.1702	±	0.0005	0.0318	±	0.0001		

D-H = ? keV	mass fraction	0.0229	±	0.0006(I[unk,O])
0.0046([μ/ρ])
6.0·10-6(η)
[0.0047]	0.0000	±	0.0003(I[unk,Mg])
[0.0003]	1.1972	±	0.0005(I[unk,Al])
0.0045([μ/ρ])
8.1·10-5(η)
[0.0046]	0.1217	±	0.0005(I[unk,Si])
0.0095([μ/ρ])
4.7·10-6(η)
[0.0095]	1.3418	

I = 0.502 nA	norm(mass
fraction)	0.0171	±	0.0034	0.0000	±	0.0002	0.8922	±	0.0070	0.0907	±	0.0064	 - 	

LT = 456.0 s	atomic
fraction	0.0286	±	0.0057	0.0000	±	0.0002	0.8850	±	0.0079	0.0864	±	0.0062		

Conductive coating	None	trial14_1	Line	O All	Mg All	Al All	Si K-L3 + 2 others		

Z · A · F	1.064	0.477	1.001	1.063	1.447	1.080	0.997	0.983	1.002	1.022	0.254	1.000		

k-ratios	0.0098	±	0.0027	0.0057	±	0.0010	1.0564	±	0.0019	0.0290	±	0.0004		

D-H = ? keV	mass fraction	0.0077	±	0.0021(I[unk,O])
0.0017([μ/ρ])
2.2·10-6(η)
[0.0027]	0.0020	±	0.0004(I[unk,Mg])
0.0001([μ/ρ])
2.6·10-7(η)
[0.0004]	1.0756	±	0.0019(I[unk,Al])
0.0043([μ/ρ])
8.2·10-5(η)
[0.0047]	0.1117	±	0.0016(I[unk,Si])
0.0098([μ/ρ])
4.8·10-6(η)
[0.0099]	1.1969	

I = 2.040 nA	norm(mass
fraction)	0.0064	±	0.0023	0.0017	±	0.0003	0.8986	±	0.0077	0.0933	±	0.0075	 - 	

LT = 8.0 s	atomic
fraction	0.0108	±	0.0038	0.0019	±	0.0003	0.8978	±	0.0079	0.0895	±	0.0072		

Conductive coating	None	trial17_1	Line	O All	Mg All	Al All	Si K-L3 + 2 others		

Z · A · F	1.064	0.482	1.000	-	-	-	0.997	0.985	1.002	1.022	0.250	1.000		

k-ratios	0.0202	±	0.0030	0.0000	±	0.0011	1.2668	±	0.0019	0.0263	±	0.0005		

D-H = ? keV	mass fraction	0.0156	±	0.0023(I[unk,O])
0.0030([μ/ρ])
3.9·10-6(η)
[0.0038]	0.0000	±	0.0011(I[unk,Mg])
[0.0011]	1.2872	±	0.0020(I[unk,Al])
0.0036([μ/ρ])
8.3·10-5(η)
[0.0041]	0.1029	±	0.0018(I[unk,Si])
0.0077([μ/ρ])
3.8·10-6(η)
[0.0079]	1.4057	

I = 0.109 nA	norm(mass
fraction)	0.0111	±	0.0027	0.0000	±	0.0008	0.9157	±	0.0058	0.0732	±	0.0052	 - 	

LT = 133.0 s	atomic
fraction	0.0186	±	0.0045	0.0000	±	0.0008	0.9114	±	0.0065	0.0700	±	0.0050		

Conductive coating	None	Notes	Uncertainties are 1 σ and labeled by source. (I[std|unk]: Count statistics[standard|unknown], [μ/&rho]: Absorption correction, η: Backscatter correction, []: combined)
