Repository: vertical-cloud-lab/digital-alloy-lab

# digital-alloy-lab

Digital alloy development at the Vertical Cloud Lab @ BYU: AI-guided design of aluminum alloys for
laser powder bed fusion (FLAIME), Bayesian optimization over function networks (BOFN), CALPHAD,
powder atomization, and the proposals built on them.

This repo was split out of the private `vertical-cloud-lab/digital-alloy-lab-private` in October 2026.

- **Issues** were transferred here and kept their numbers, so old issue links redirect.
- **Open pull requests** were recreated here from the same branches, with the same numbers. Their
  review comments and commit-by-commit history stay in the private repo.
- **Closed pull requests** have a closed placeholder issue at their number, so every `#N` still
  lands on the right item.
- **Files that stay private** were left out: signed letters, per-person budget detail, CVs and similar.
  Publisher PDFs are listed by DOI in [`literature/DOIs.md`](literature/DOIs.md) instead.

## Contents

- [Alloy Workflow Review](alloy-workflow-review.md) — Comprehensive review of the alloy synthesis, processing, characterization, and performance pipeline, including current status, equipment needs, and funding strategy. References issues and PRs in [vertical-cloud-lab/byu-vcl](https://github.com/vertical-cloud-lab/byu-vcl).

# 3-D animation of the sieving procedure

The procedure in [`docs/sieve-order.md`](../../docs/sieve-order.md), drawn from a CadQuery model and rendered with
PyVista, the same pipeline as #255's [`atomizer-training/viz3d`](../../atomizer-training/viz3d/README.md)
(`scene.py` is a copy of that framework). Parts move along the paths hands would take them; there is no operator
figure. The powder is simulated, not drawn: a DEM pours it, the scoop carries it, the stack sieves it and each sieve
tips it out, and every readout is the mass the simulation holds in that place.
The GIF is 800 × 450 at 5 fps; [`out/sieving.mp4`](out/sieving.mp4) is the same animation at 1280 × 720 and 15 fps.

One animation, `sieving`, in nine sub-steps on the 8 in stack bought on ME Order 13553: tip the container out onto
the grounded tray, tweezers take the pieces to the dish, two scoops onto the No. 60, cover on, sieve (cut open, with a
real-scale inset of the No. 230), then the No. 60 into the dish, the No. 230 through a funnel into the coarse jar,
the pan through a funnel into the print jar on the balance, and lids and label. Three bonding leads stay clipped to
the container, the tray and the pan throughout, to a copper ground bus bar (NFPA 484 / NFPA 77).

## What is simulated

| | How | File |
| --- | --- | --- |
| The powder | Soft-sphere DEM in Numba: linear spring-dashpot contacts (restitution about 0.16), Cundall-Strack tangential springs capped at a friction of 0.62 between parcels (0.3–0.6 on the walls), and no particle rotation, which stands in for rolling resistance: a heap stands instead of creeping flat (a column of parcels slumps to a cone of about 50°, on the steep side). Verlet neighbour lists; a step of about 90 µs. | `dem.py` |
| Its walls | Every part the powder touches (tray, container, scoop, tweezer prongs, sieve frames, cloths, pan, cover, dish, jars, funnels, balance pan) is an analytic wall moving with its part: a thin revolved shell given by its centre line, or thin rectangles. `model.py` builds the drawn solid from the same centre lines and thickness. | `dem.py`, `model.py` |
| The cloths | The DEM's parcels are millimetres, so a cloth can't be resolved in the bench view. A parcel whose size class fits through a cloth (under 63 µm for the No. 230; under 250 µm for the No. 60) crosses it with a probability per second of contact that the shaking raises; larger ones can't. | `dem.py` |
| The No. 230 at real size | A second DEM: 474 Al spheres (D10/D50/D90 = 40/53/70 µm by volume, 74 % of the mass under 63 µm) on a periodic plain-woven patch, 63 µm openings and 44 µm wire, in slow motion (×50), with rotation and rolling resistance. Fines drop through and 63–250 µm roll on the wires. Wedging (blinding) is a rule, since the model has no static friction to hold a particle in an opening: one of 63–67 µm pressed into an opening is locked there. The shaking is exaggerated (a 0.8 g circle, taps on the animation's clock); the docstring has every chosen number. | `zoom.py` |
| The bonding leads | Position-based cables, inextensible, with bending stiffness, that sag, lie on the bench, follow their clip as the part moves and are kept out of the parts (the leads don't collide with each other). Alligator clips on the container, tray and pan; ring lugs on the bus bar. | `cables.py` |
| Nothing passes through anything | Every rendered frame is checked with FCL for parts that interpenetrate (`audit.py`, below). | `audit.py` |

File: sieving/viz3d/out/audit.json
{
 "frames": 1090,
 "tolerance_mm": 0.3,
 "pairs": {},
 "cable_max_penetration_mm": 0.44,
 "cable_by_lead_mm": {
  "container": 0.44,
  "tray": 0.0,
  "pan": 0.02
 }
}

File: sieving/viz3d/out/sieving.json
{
 "name": "sieving",
 "fps": 15,
 "n_frames": 1133,
 "size": [
  1280,
  720
 ],
 "substeps": [
  {
   "label": "1 · pour out",
   "caption": "After a run, with the dust settled: every lead clipped on first, then tip the container out onto the grounded stainless tray, never over paper or plastic (NFPA 484). The heap is mostly powder with a few unatomized pieces in it.",
   "start_frame": 0,
   "end_frame": 158
  },
  {
   "label": "2 · pieces out",
   "caption": "Container back. Pick the pieces out with tweezers: splats, beads and anything over a few millimetres go to the dish. They are feedstock again (TA 04:50), not waste.",
   "start_frame": 159,
   "end_frame": 272
  },
  {
   "label": "3 · onto the No. 60",
   "caption": "Cover off. A conductive scoop carries the powder to the top sieve, the No. 60 (250 µm): it scalps what the tweezers missed and keeps the No. 230 below it clean. An 8 in No. 230 takes about 35-40 g a pass (DIN 66165's 26 cm³), so a 100 g run is three passes.",
   "start_frame": 273,
   "end_frame": 503
  },
  {
   "label": "3 · cover on",
   "caption": "Cover on before anything is shaken: fine aluminium is a combustible dust and the cover is the containment.",
   "start_frame": 504,
   "end_frame": 554
  },
  {
   "label": "4 · sieve",
   "caption": "Rotate the stack in a flat circle and tap the frame, about 3 minutes (here in time-lapse). Cut open: grit stays on the No. 60, 63-250 µm on the No. 230, and under 63 µm, the print fraction, falls to the pan. Inset: the No. 230 at real size.",
   "start_frame": 555,
   "end_frame": 722
  },
  {
   "label": "5 · No. 60",
   "caption": "Cover off, then the No. 60: what it held joins the pieces in the dish.",
   "start_frame": 723,
   "end_frame": 818
  },
  {
   "label": "5 · No. 230",
   "caption": "The No. 230 next, through the funnel into its own jar: 63-250 µm, too coarse for the bed. Keep it; it can be re-atomized (E6 in #222).",
   "start_frame": 819,
   "end_frame": 914
  },
  {
   "label": "5 · pan",
   "caption": "The pan holds the print fraction, under 63 µm. It goes through the funnel into a jar already tared on the balance. Weigh every fraction: the yield says how many runs a print needs.",
   "start_frame": 915,
   "end_frame": 1034
  },
  {
   "label": "6 · label, store, repeat",
   "caption": "Lids on, a 6-character ID on the print jar (#249), the jar into the desiccant box. Then the next 35-40 g from the tray. The print jar is what feeds the doser's 25 mm cartridge: the Sep 30 clog was unsieved powder.",
   "start_frame": 1035,
   "end_frame": 1132
  }
 ]
}
