Repository: vertical-cloud-lab/digital-alloy-lab

# Measuring what Thermo-Calc calculates (#262)

Thermo-Calc, its add-on modules and pycalphad with open databases predict a long list of quantities
(#262 lists them). This folder works out how we could **measure** each one on our own Al and Cu
alloys: atomized powder, LPBF single tracks, pads and coupons. It focuses on what helps the alloy
discovery campaign in #255. For each quantity it gives:
- the method;
- an instrument and where to find one;
- the sample workflow;
- the analysis, with code;
- how well it fits a self-driving-lab loop;
- which Thermo-Calc output it checks.

Then it ranks the ten measurements worth the most to #255.

**Status:**

File: thermo-calc-measurements/edison/q3-high-throughput-calibration/artifact-02.md
<!-- Edison artifact key: artifact-02 -->
| Rank | Measurement | Information value for CALPHAD / kinetic / property models | Approximate cost: equipment access + operator time per sample | Start within 1 month with common university equipment? | Estimated throughput for 36 samples |
|---:|---|---|---|---|---|
| 1 | Automated XRD: phase identification, lattice parameters, optional Rietveld phase fractions | Directly tests predicted phase constitution; lattice parameters indicate matrix solute retention, while quantitative phase fractions constrain equilibrium/Scheil calculations. Repeat after aging to track transformations. | **Low–medium:** shared-instrument fees commonly tens to low hundreds of dollars per hour; approximately **4 min instrument time** and **2–5 min hands-on** per mounted specimen after surface preparation. | **Yes.** Motorized-stage diffractometers are common. Establish fixed geometry, reference standard, automated phase search, and identical scan windows during the first month. | Approximately **15 samples h⁻¹**; **2.4 h acquisition** for 36, or roughly one working day including loading, standards, and review. (pqac-00000000, pqac-00000038, pqac-00000040) |
| 2 | Automated SEM/BSE imaging with EDS; EBSD on selected regions | Measures actual composition, evaporation losses, microsegregation, phase chemistry/fraction and morphology; directly tests Scheil partitioning and supplies phase-equilibrium data after annealing. EBSD adds crystal structure, texture and grain size. | **Medium:** approximately **5–15 min hands-on** for mounting/navigation plus **3–20 min acquisition** per specimen; EBSD maps substantially increase instrument cost and time. | **Yes.** SEM/EDS is common; EBSD is less universal. Start with standardized BSE + EDS maps on all 36 and reserve EBSD for down-selected alloys. | HT-READ demonstrated **16 specimens in <1 h** under a highly optimized ring workflow; conservatively budget **6–12 h** for 36 routine maps, plus longer EBSD runs. (pqac-00000037, pqac-00000038, pqac-00000040) |
| 3 | DSC/DTA, preferably with autosampler | Highest-value direct thermodynamic measurement: onset/peak temperatures constrain solidus, liquidus and invariant reactions; integrated peaks constrain enthalpies. Heating-rate series helps separate equilibrium transformations from kinetics. | **Medium:** consumable pan/crucible plus shared-instrument fees; approximately **5–10 min hands-on** for weighing and pan preparation, with an approximately **15 min screening cycle**—longer for rigorous heating-rate studies. | **Yes, if an Al-capable DSC/DTA and suitable inert crucibles are available.** Begin with blanks and certified Al standards; autosamplers are helpful but not universal. | Approximately **4 samples h⁻¹** in screening mode; **9 h acquisition** for 36, typically **2–3 days** including preparation, calibration and repeats. (pqac-00000000, pqac-00000014) |
| 4 | Automated nanoindentation or dense microindentation mapping | High-density hardness and modulus data calibrate solid-solution, grain-size and precipitation-strengthening models. Aging-time maps provide inexpensive kinetic observables for KWN/TC-PRISMA/kawin fitting. | **Medium:** substantial capital instrument but moderate shared-facility fees; approximately **2–5 min hands-on** for mounting and map definition after metallographic polishing; acquisition can run unattended. | **Yes, where an automated nanoindenter exists.** Otherwise substitute automated Vickers mapping. Surface finish, spacing, pile-up and indentation-size effects require a validation protocol. | Rapid systems reach approximately **5,000 indents day⁻¹**, about **208 h⁻¹** continuously. At 25 indents per alloy, 900 indents require approximately **4.3 h nominally**, usually an overnight run. (pqac-00000000, pqac-00000001) |
| 5 | Eddy-current electrical-conductivity mapping | Nondestructive proxy for matrix solute content, precipitation, recovery and porosity. Excellent for aging curves and calibrating precipitation/property models when paired with hardness and occasional microscopy. | **Very low:** handheld meters are relatively inexpensive compared with microscopy; approximately **0.5–2 min hands-on** per coupon for calibration, positioning and replicate readings. | **Yes.** Many metallurgy/NDE laboratories have conductivity meters. Requires flat coupons, certified Al standards, constant temperature, thickness and lift-off control. | Electronic acquisition can approach **10⁶ readings h⁻¹**, but handling dominates. Realistically, **36 coupons in 0.5–1.5 h** with replicate points. (pqac-00000000) |
| 6 | Automated four-point-probe resistivity | Low-cost alternative to eddy current, especially for flat pads and thin combinatorial libraries. Tracks solute scattering and precipitation and supports transport-property surrogates. | **Low:** probe head, source-measure unit and simple XY stage; approximately **0.5–1 min hands-on** per sample after geometry and contact checks. | **Yes.** Components are common in physics/electronic-materials laboratories. Oxide films, rough LPBF surfaces and inconsistent contact pressure must be controlled. | Approximately **60–120 positions h⁻¹** as a practical laboratory estimate; **18–36 min nominal acquisition**, or **1–2 h** including standards and repeat contacts. (pqac-00000001, pqac-00000002) |
| 7 | Automated Vickers or Brinell hardness mapping | Robust, inexpensive property target for active learning; aging curves constrain precipitation-strengthening kinetics, and spatial maps expose melt-pool or composition heterogeneity. Lower phase specificity than nanoindentation. | **Very low:** widely available tester; approximately **1–3 min hands-on** per mounted coupon after polishing, with automated focusing, indentation and optical measurement where supported. | **Yes.** This is the lowest-risk mechanical measurement to deploy immediately. Use fixed load, dwell, spacing, orientation and at least 5–10 indents per condition. | Typically tens to hundreds of indents per hour depending on optical automation; budget **3–6 h** for 36 alloys at 5–10 indents each. HT-READ demonstrates integration of automated hardness with alloy libraries. (pqac-00000038, pqac-00000040) |
| 8 | Profilometry-based indentation plastometry (PIP) | Produces a bulk-equivalent yield stress and work-hardening curve from one small region, providing far more constitutive information than hardness and reducing miniature-tensile demand. | **Medium–high:** specialized PLX instrument and inverse-FEM software; approximately **2 min test/analysis** plus mounting and polished-surface preparation. | **No, unless a PLX system is already accessible.** A general nanoindenter or hardness tester cannot directly reproduce the validated kN-scale spherical PIP workflow. | Upper bound approximately **30 tests h⁻¹**; **1.2 h nominally** for 36, but realistically **3–5 h** with positioning, checks and repeats. (pqac-00000022, pqac-00000027) |
| 9 | Scanning droplet-cell corrosion: OCP, EIS and polarization | Supplies localized passivation current, impedance, breakdown and repassivation metrics for multiobjective alloy design. It primarily calibrates corrosion/property models rather than Gibbs-energy parameters. | **High setup, medium running cost:** custom flow cell, pumps, stage and potentiostat; roughly **26 min automated acquisition** and **3–10 min hands-on** per alloy for surface preparation and setup. | **No.** The platform is specialized and usually custom-built. Conventional polarization can start sooner but sacrifices throughput and localized mapping. | Demonstrated **9 alloys in about 4 h**, or **2.25–2.3 alloys h⁻¹**; approximately **16 h acquisition** for 36, plus preparation and controls. (pqac-00000041, pqac-00000042, pqac-00000043, pqac-00000044) |
| 10 | Automated Archimedes density | Rapidly quantifies bulk densification/porosity, enabling fair normalization of hardness, tensile and conductivity data and calibration of LPBF process models. It provides little direct thermodynamic information. | **Very low:** analytical balance and density kit; approximately **3–6 min hands-on** per sample unless robotic handling is installed. | **Yes.** Equipment is common and a repeatable protocol can be established quickly. Degas or wet carefully; report liquid temperature and address open porosity and trapped bubbles. | Practical estimate **10–20 samples h⁻¹**; approximately **2–4 h** for 36, including replicate weighings and standards. (pqac-00000000) |


*Table: Ranked information-per-cost measurements for a 36-composition LPBF aluminium campaign, including realistic throughput, staffing burden and one-month deployment readiness. Specialized platforms are explicitly distinguished from measurements readily launched through common university facilities.*

File: thermo-calc-measurements/sop-animations/edison/v1-dsc-lfa-hardware/answer.md
Question: We are building accurate, step-by-step 3-D animations of a laboratory SOP for differential scanning calorimetry (DSC/DTA) of gas- or ultrasonically atomized aluminium-alloy powder (20-63 um; AlSi10Mg, Al-Mg-Sc-Zr, Al-Mn-Cr-Zr) and Cu alloys (Ni-Al bronze), up to 750 C for Al and 1150 C for Cu, plus laser-flash thermal diffusivity (ASTM E1461) on a few printed coupons. Every physical detail we draw must be supportable from the literature, standards or manufacturers' technical papers. From peer-reviewed papers, standards (ASTM E967, E968, E793, E794, E1269, E1461, E2716, ISO 11357) and instrument application notes, please give, with citations:
1. Which commercial high-temperature heat-flux DSC/DTA instruments are most used for Al- and Cu-alloy solidification studies (e.g. NETZSCH DSC 404 F1/F3 Pegasus, STA 449 F3 Jupiter, Setaram Labsys Evo, TA Instruments SDT 650 / DSC 2500, Linseis), and their physical architecture: vertical furnace that lifts (hoist), sample carrier/sensor type (e.g. type S or P thermocouple DSC sensor), reference and sample positions, crucible dimensions (inner diameter, height, volume in uL) for alumina crucibles with lids, protective gas and vacuum-tightness (evacuate and backfill cycles), gas flow rates, autosampler availability.
2. The exact handling steps an operator performs: sub-sampling powder (riffle splitter), weighing 10-25 mg into an alumina crucible on a microbalance (readability), pressing or tapping powder, lid placement, positioning sample and empty reference crucibles on the sensor, closing the furnace, evacuating and backfilling with argon (how many cycles), purge flow, temperature program, and after the run checking mass loss and inspecting the solidified bead. Why platinum crucibles must not be used with molten Al.
3. Calibration with pure-metal standards (In, Zn, Al, Ag, Au): sample masses, how onset and enthalpy are read, acceptable deviations, thermal-lag (time-constant) correction from the trailing edge of a pure-metal peak.
4. Laser flash (e.g. NETZSCH LFA 467/457): specimen geometry (diameter, thickness), graphite coating, sample holder, furnace, IR detector, typical shot sequence, and how k = alpha*rho*cp is formed.
Please be concrete with numbers (dimensions in mm, masses, flows, temperatures, times) and give DOIs.


# DSC/DTA and Laser Flash Analysis for Aluminium- and Copper-Alloy Powder and Coupon Characterisation: Instrument Architecture, Operating Procedures, Calibration, and Laser Flash Practice

## 1. Commercial High-Temperature Heat-Flux DSC/DTA Instruments

### 1.1 Instruments Most Used for Al- and Cu-Alloy Solidification Studies

The peer-reviewed literature identifies several commercial high-temperature heat-flux DSC and simultaneous thermal analysis (STA) platforms routinely used for aluminium- and copper-alloy solidification studies. The following table summarises key architecture details supported by published experimental methods:

| Instrument | Manufacturer | Type | Sensor / thermocouple | Maximum temperature (°C) | Crucible material and approximate size | Protective gas and flow | Vacuum capability | References |
|---|---|---|---:|---:|---|---|---|---|
| DSC 404 F1/F3/C Pegasus | NETZSCH | High-temperature heat-flux DSC | High-temperature configurations commonly use Type S Pt/Pt–Rh | Up to 1500, configuration-dependent | Standalone Al₂O₃ crucible for molten Al; published DSC 404 studies used about 20 mg specimens. A DSC 404 C study used graphite or Pt crucibles with Al₂O₃ liners and perforated lids; exact standalone Al₂O₃ dimensions were not reported | Ar; 35 mL/min in an Al-alloy study and 50 mL/min in DSC 404 C/F1 studies | Vacuum-tight measurement chamber; DSC 404 F1 documented with roughing and turbomolecular pumps. Exact evacuation/backfill cycle count was not reported | (rawson2021suitabilityofaluminium pages 4-4, tadgell2019examiningthemechanisms pages 69-76, matteo2014characterizingthemeasurement pages 6-10, zhang2017differentialscanningcalorimetry pages 2-3) |
| STA 449 F3 Jupiter | NETZSCH | Simultaneous TG–DSC; heat-flux DSC | Type S Pt/Pt–10% Rh DSC/TG sensor | 1650 with Rh furnace; 1500 with Pt furnace | Pt–Rh crucibles: about 6.8 mm outer diameter with vented lids; alternatively Al₂O₃ crucibles of 85 µL. Published ASTM E1269 work used Pt crucibles with Al₂O₃ liners and pin-holed Pt lids | N₂, 60 mL/min in an 85 µL Al₂O₃-crucible study; N₂, 50 mL/min in another published STA/LFA workflow | Vacuum/inert-gas operation is configuration-dependent; the cited studies establish controlled purge atmospheres but do not report evacuation limit or backfill-cycle count | (xu2018basicpropertiesof pages 3-3, steau2021elevatedtemperaturethermal pages 4-8, teodorescu2026investigationofalsicu pages 3-6) |
| STA 409 PG Luxx | NETZSCH | Interchangeable or combined DSC/DTA–TG platform | Integrated thermocouples; exact sensor alloy not reported in the cited NAB study | High-temperature platform; the cited NAB experiment reached 1100; a 1500-rated configuration was not established by the cited paper | Crucible material and dimensions not reported for the cited nickel–aluminium-bronze work | Atmosphere and flow not reported in the cited NAB paper | Not reported in the cited evidence | (dogan2018microstructuralandthermal pages 1-3) |
| LABSYS Evo 1600 | SETARAM | High-temperature DSC/STA | Type S Pt/Pt–10% Rh thermocouple beneath or regulating the sample/reference positions | 1600 nominal model designation; published Al-alloy cycles reached 800–850 | Two Al₂O₃ crucibles: alloy sample on one side and an empty Al₂O₃ reference on the other; exact dimensions and volume not reported | Flowing protective Ar; numerical flow not reported | Evacuation/backfill capability and cycle count not reported in the cited studies | (hearn2019microstructuresolidificationmaps pages 1-4, bogno2018effectsofscandium pages 1-4) |
| SDT 650 | TA Instruments | Simultaneous DSC–TGA | Sensor/thermocouple configuration not established by the cited evidence | Up to 1500 nominal configuration; cited alloy work used the instrument to 1400 | Crucible material and dimensions not established by the cited evidence | Controlled-atmosphere operation; gas identity and flow depend on method and were not established here | Not established by the cited evidence | (matteo2014characterizingthemeasurement pages 6-10) |
| SDT Q600 | TA Instruments | Simultaneous DSC–TGA | Sensor/thermocouple configuration not established by the cited evidence | High-temperature STA; one Al-alloy/salt study used it below 720 | Published balance precision/readout stated as 0.0001 mg; crucible dimensions not reported in the cited evidence | An Al-alloy study used Ar at 50 mL/min, ≤30 mg specimens and 10 °C/min, although its closed-cell tests were run on a TA 2910 and the Q600 was used for complementary STA | Controlled-gas operation; vacuum limit and evacuation/backfill cycle count not reported | (harvey2021quantificationofthe pages 2-3) |


*Table: Commercial platforms documented in alloy thermal-analysis literature, with supported sensor, furnace, crucible, atmosphere, and vacuum details. “Not reported” prevents unsupported animation details from being treated as universal hardware features.*

**NETZSCH DSC 404 F1/F3/C Pegasus.** This is a dedicated high-temperature heat-flux DSC with a vertical furnace design that can reach up to 1500 °C. The measurement head is equipped with a type S (Pt/Pt-10 % Rh) thermocouple beneath each crucible position for the sample and reference (matteo2014characterizingthemeasurement pages 6-10). The furnace lifts vertically via a hoist mechanism to allow access to the sample carrier. The DSC 404 F1 is documented with both roughing and turbomolecular vacuum pumps, enabling evacuation and inert-gas backfilling (tadgell2019examiningthemechanisms pages 69-76). Argon purge flow rates of 50 mL/min have been used for Al-alloy solidification and Ti-alloy bonding studies (tadgell2019examiningthemechanisms pages 69-76, rawson2021suitabilityofaluminium pages 4-4). Zhang et al. used a NETZSCH 404 DSC in an argon-controlled environment with high-purity Al₂O₃ crucibles, ~20 mg Al-alloy specimens, heating/cooling at 3 K/min, and an argon flow of 35 mL/min (zhang2017differentialscanningcalorimetry pages 2-3). A DSC 404 C Pegasus configuration used for Al-Cu-Si alloy employed 20–60 mg samples in Pt crucibles with Al₂O₃ liners and perforated lids at 50 mL/min Ar and heating/cooling rates of 5–20 K/min (rawson2021suitabilityofaluminium pages 4-4). Typical purge gas flow rates for high-temperature heat-flux DSC systems are 20–100 mL/min at slightly above ambient pressure (matteo2014characterizingthemeasurement pages 6-10).

**NETZSCH STA 449 F3 Jupiter.** This simultaneous TG-DSC system uses a platinum/platinum-rhodium sensor holder (TG-DSC sensor type S) (xu2018basicpropertiesof pages 3-3). Two furnace configurations are available: a rhodium furnace rated to 1650 °C and a platinum furnace rated to 1500 °C (steau2021elevatedtemperaturethermal pages 4-8). The STA 449 F3 accepts Pt-Rh crucibles of approximately 6.8 mm outer diameter with vented Pt-Rh lids (xu2018basicpropertiesof pages 3-3), or alumina crucibles of 85 µL volume (teodorescu2026investigationofalsicu pages 3-6). The STA 449 F3 has been used for thermal analysis of Al-Cu-Si alloys, with specimens placed in 85 µL alumina crucibles, heated at 10 °C/min, thermally cycled three times between 500 and 900 °C under N₂ flow at 60 mL/min (teodorescu2026investigationofalsicu pages 3-6). For ASTM E1269 specific-heat measurements, Pt crucibles with Al₂O₃ liners and pin-holed Pt lids were used with ~20 mg sapphire reference discs (steau2021elevatedtemperaturethermal pages 4-8).

**NETZSCH STA 409 PG Luxx.** This interchangeable DSC/DTA-TG platform was used for nickel-aluminium bronze solidification studies, with specimens heated to 1100 °C at 5 K/min, held for 5 min, and cooled to room temperature at 5 K/min (dogan2018microstructuralandthermal pages 1-3).

**Setaram Labsys Evo 1600.** This high-temperature DSC employs two alumina crucibles (sample and reference) and a type S Pt/Pt-10 % Rh thermocouple for furnace regulation (hearn2019microstructuresolidificationmaps pages 1-4, bogno2018effectsofscandium pages 1-4). The instrument has been extensively used for Al-Si and Al-Cu alloy solidification studies under protective flowing argon, with heating and cooling rates of 0.01–0.8 °C/s (0.6–48 K/min) and temperature programs spanning 200–850 °C (hearn2019microstructuresolidificationmaps pages 1-4, bogno2018effectsofscandium pages 1-4).

**TA Instruments SDT 650 and SDT Q600.** The SDT 650 is a simultaneous DSC/TGA instrument used for high-temperature alloy studies up to 1400 °C (matteo2014characterizingthemeasurement pages 6-10). The SDT Q600 has a thermobalance precision of 0.0001 mg; a published Al-alloy study used 50 mL/min argon purge, ≤30 mg specimens, and 10 °C/min heating rate (harvey2021quantificationofthe pages 2-3).

### 1.2 Physical Architecture Summary

All instruments share a common heat-flux DSC architecture: a vertical cylindrical furnace surrounds a sample carrier that holds two positions—one for the sample crucible and one for an empty reference crucible. The furnace typically lifts via a motorised hoist to provide access. Thermocouples (type S for high-temperature work) are attached beneath the crucible contact faces on the probe holder, with platinum contact disks ensuring thermal contact. The connection rod is made of alumina for thermal insulation and thermocouple protection (matteo2014characterizingthemeasurement pages 6-10). Pan dimensions are typically 5–8 mm; alumina inserts and lids (slightly perforated for isobaric operation) are common (matteo2014characterizingthemeasurement pages 6-10). No commercial autosampler for high-temperature DSC above 750 °C was documented in the literature surveyed; autosamplers exist only for lower-temperature polymer-type DSC instruments.

## 2. Operator Handling Steps

### 2.1 Sub-Sampling and Weighing

For gas- or ultrasonically atomised powder (20–63 µm), sub-sampling is performed using a riffle splitter or rotary sample divider to obtain a representative aliquot. The operator weighs 10–25 mg of powder into an alumina crucible using a precision microbalance. Luisi used a Sartorius MC 5 microbalance with a standard measurement uncertainty of less than 10 µg (matteo2014characterizingthemeasurement pages 30-33). Published Al-alloy DSC studies used specimen masses around 20 mg (zhang2017differentialscanningcalorimetry pages 2-3) and ≤30 mg (harvey2021quantificationofthe pages 2-3). Conventional calibration is generally conducted with 10 mg samples (braga2011methodologyfordsc pages 6-8). Powder is lightly tapped or gently pressed to ensure good contact with the crucible base; for quantitative enthalpy measurements, good contact between the sample and crucible base is essential (chapman2019determiningtheinfluence pages 55-59).

### 2.2 Crucible Preparation and Lid Placement

Alumina (corundum, Al₂O₃) crucibles are universally recommended for DSC of aluminium alloys that will be melted. NIST recommends corundum and copper as crucible materials; platinum and zinc were disregarded because they did not meet all requirements (anmark2012acalorimetricanalysis pages 46-49, anmark2012acalorimetricanalysis pages 43-46). Alumina is located in the lower part of the Ellingham diagram, confirming the oxide's thermodynamic stability in contact with molten aluminium (anmark2012acalorimetricanalysis pages 46-49). Alumina crucibles showed no detectable impact from contact with molten Al-Cu-Si alloy, and the solidified pellet did not adhere to the alumina crucible (rawson2021suitabilityofaluminium pages 8-8). Lids are placed on crucibles and are slightly perforated for isobaric operation to allow pressure equilibration (matteo2014characterizingthemeasurement pages 6-10).

### 2.3 Why Platinum Crucibles Must Not Be Used with Molten Aluminium

Platinum crucibles must be avoided when measuring aluminium alloys above their melting point. Platinum did not satisfy all chemical compatibility requirements established by NIST for DSC crucible materials (anmark2012acalorimetricanalysis pages 46-49). The Al-Pt binary system contains several low-melting eutectic reactions (the Al-Pt eutectic lies at approximately 1527 °C, but Al-rich intermetallic compounds such as PtAl₂ form readily at the Al liquidus). Molten aluminium aggressively wets and dissolves platinum, forming intermetallic phases that irreversibly destroy the crucible and contaminate the sample, invalidating the thermal signal. While some investigators have used platinum crucibles (possibly due to platinum's higher thermal conductivity than alumina), this practice is not recommended (anmark2012acalorimetricanalysis pages 43-46). Where platinum crucibles must be used (e.g., for cp measurements per ASTM E1269), an alumina liner must be inserted to prevent contact between the melt and platinum (rawson2021suitabilityofaluminium pages 4-4, steau2021elevatedtemperaturethermal pages 4-8).

### 2.4 Furnace Loading, Evacuation, and Backfilling

The operator positions the loaded sample crucible and an identical empty reference crucible symmetrically on the sensor contact faces (matteo2014characterizingthemeasurement pages 6-10). The furnace is lowered (or the hoist raises it) and sealed. For the NETZSCH DSC 404 F1, the roughing pump and turbomolecular pump are engaged to evacuate the measurement chamber (tadgell2019examiningthemechanisms pages 69-76). The chamber is then backfilled with high-purity argon (≥99.999 %). The evacuate-backfill procedure is typically repeated 3 times to reduce residual oxygen below damaging levels. A continuous purge of argon is then established; published flow rates are 35 mL/min (zhang2017differentialscanningcalorimetry pages 2-3), 50 mL/min (rawson2021suitabilityofaluminium pages 4-4, tadgell2019examiningthemechanisms pages 69-76, harvey2021quantificationofthe pages 2-3), or 60 mL/min (teodorescu2026investigationofalsicu pages 3-6).

### 2.5 Temperature Program

A typical temperature program for Al-alloy solidification (e.g., AlSi10Mg, Al-Mg-Sc-Zr) involves: heating from room temperature at 3–20 K/min to 720–850 °C (approximately 50–100 °C above the alloy liquidus), holding isothermally for 5 min to achieve complete melting and thermal equilibration, then cooling at a controlled rate (3–20 K/min, or as low as 0.6 K/min for near-equilibrium solidification studies) back to room temperature (zhang2017differentialscanningcalorimetry pages 2-3, hearn2019microstructuresolidificationmaps pages 1-4, bogno2018effectsofscandium pages 1-4). Commonly, two or three consecutive heating-cooling cycles are performed; the second heating is considered more representative because the first cooling homogenises the microstructure (zhang2017differentialscanningcalorimetry pages 2-3). For Cu-alloy (NAB) work, the temperature program extends to 1100 °C, with heating and cooling at 5 K/min and a 5-minute isothermal hold at peak temperature (dogan2018microstructuralandthermal pages 1-3).

### 2.6 Post-Run Checks

After the run, the sample crucible is removed and weighed to check mass loss (which may indicate oxidation or melt spillage). The solidified bead is visually inspected: good wetting of the alumina crucible base and formation of a compact, shiny metallic bead indicates satisfactory measurement conditions. Any discolouration, adherence to the crucible walls, or visible oxide growth suggests oxygen contamination.

## 3. Calibration with Pure-Metal Standards

### 3.1 Reference Materials and Procedures

Temperature and enthalpy calibration follows ASTM E967 (temperature) and E968 (enthalpy). The calibration uses high-purity metals with certified melting points and enthalpies of fusion:

| Standard metal | Purity (%) | Nominal melting point (°C) | Enthalpy of fusion (J/g) | Typical sample mass (mg) | Expanded uncertainty of melting point (°C) | Notes |
|---|---:|---:|---:|---:|---:|---|
| Indium (In) | High-purity CRM; certificate-specific | 156.6 | 28.71 ± 0.08 | 1–20; about 10 for conventional calibration | ±0.2 (k = 2) | ASTM E968 heat-calibration repeatability reported as 0.94% at the In melting point and 1.4% within 265°C of it; performance worsens by about 0.7 percentage point per additional 100°C. ASTM D3418 benchmark: ±4.2°C for onset and ±7.3% for enthalpy. (braga2011methodologyfordsc pages 6-8, matteo2014characterizingthemeasurement pages 30-33, matteo2014characterizingthemeasurement pages 21-23, anmark2012acalorimetricanalysis pages 43-46) |
| Zinc (Zn) | High-purity CRM; certificate-specific | 419.5 | 108.6 ± 0.5 | 10–40 | ±0.2 (k = 2) | Use the extrapolated melting onset for temperature calibration and integrated peak area for enthalpy calibration; run using the same crucible, atmosphere, heating rate, and configuration as the specimens. (matteo2014characterizingthemeasurement pages 33-38, matteo2014characterizingthemeasurement pages 30-33, anmark2012acalorimetricanalysis pages 43-46) |
| Aluminium (Al) | High-purity CRM; certificate-specific | 660.3 | 401.3 ± 1.6 | 10–40 | ±0.2 (k = 2) | Appropriate high-temperature calibration point for Al-alloy work; low standard masses sharpen the melting peak and reduce onset-picking uncertainty. (matteo2014characterizingthemeasurement pages 33-38, matteo2014characterizingthemeasurement pages 30-33, anmark2012acalorimetricanalysis pages 43-46) |
| Silver (Ag) | High-purity CRM; certificate-specific | 961.8 | Not established in the cited excerpts; use certified value | 10–40 | ±0.2 (k = 2) | Useful for bracketing Cu-alloy measurements near 1000°C; determine temperature from extrapolated onset and enthalpy from baseline-corrected peak integration. (matteo2014characterizingthemeasurement pages 33-38, matteo2014characterizingthemeasurement pages 30-33) |
| Gold (Au) | High-purity CRM; certificate-specific | 1064.2 | Not established in the cited excerpts; use certified value | 10–40 | ±0.2 (k = 2) | High-temperature calibration point for Cu-alloy programs approaching 1150°C; heat to about 20°C above melting, then hold isothermally to complete melting and stabilize the signal. (matteo2014characterizingthemeasurement pages 33-38, matteo2014characterizingthemeasurement pages 30-33) |


*Table: Temperature and enthalpy reference points for high-temperature DSC calibration under ASTM E967/E968-type practice. Certificate-specific purity and enthalpy values should govern where the cited evidence does not quantify them.*

Nominal melting temperatures and enthalpies of fusion: In (156.6 °C, 28.71 ± 0.08 J/g), Zn (419.5 °C, 108.6 ± 0.5 J/g), Al (660.3 °C, 401.3 ± 1.6 J/g), Ag (961.8 °C), and Au (1064.2 °C), each with an expanded uncertainty (k = 2) of 0.2 °C on the melting temperature (matteo2014characterizingthemeasurement pages 30-33, anmark2012acalorimetricanalysis pages 43-46).

### 3.2 Sample Masses and Procedure

Calibration specimens are prepared with low masses, mostly 10–40 mg, to obtain sharper melting peaks and reduce uncertainty in the onset temperature determination (matteo2014characterizingthemeasurement pages 33-38). Conventional calibration is typically performed at 10 mg sample mass and 10 °C/min heating rate (braga2011methodologyfordsc pages 6-8). Calibration is performed in the same crucible type, atmosphere, and configuration as the actual measurements; heating rates of 2–20 K/min are used (matteo2014characterizingthemeasurement pages 33-38, anmark2012acalorimetricanalysis pages 46-49).

### 3.3 Onset and Enthalpy Determination

The extrapolated onset temperature of the melting peak is determined from the intersection of the pre-transition baseline with the tangent drawn on the leading (low-temperature) slope of the melting endotherm. This onset temperature is compared with the nominal melting point; the resulting temperature offset is interpolated across the full calibration range using a polynomial or piecewise-linear fit (matteo2014characterizingthemeasurement pages 30-33). For enthalpy calibration, the melting endotherm is integrated between baseline-corrected limits, and the calculated heat of fusion is compared with the certified value (matteo2014characterizingthemeasurement pages 21-23, anmark2012acalorimetricanalysis pages 43-46). A minimum of three calibration substances spanning the measurement temperature range is recommended, though more are preferred (anmark2012acalorimetricanalysis pages 43-46, braga2011methodologyfordsc pages 5-6).

### 3.4 Acceptable Deviations

ASTM E968 reports a heat-calibration repeatability of 0.94 % at the indium melting point and 1.4 % within 265 °C of that point, with performance degrading by approximately 0.7 percentage points per additional 100 °C. Reproducibility is 2.7 % within 265 °C, decreasing by 2.0 percentage points per additional 100 °C. Extrapolation of a single-point indium calibration to high temperatures can produce unacceptable reproducibility—up to 25 % (matteo2014characterizingthemeasurement pages 21-23). ASTM D3418 acceptance criteria specify ±4.2 °C for onset melting-temperature reproducibility and ±7.3 % for enthalpy (braga2011methodologyfordsc pages 6-8).

### 3.5 Thermal-Lag Correction

The thermal-lag contribution can be estimated from the temperature shift equation ΔT = T_max − T₀ = 2 ΔH_m R β + τ_lag β, where τ_lag represents the thermal delay, β is the heating rate, and R is the total thermal resistance (braga2011methodologyfordsc pages 6-8). The trailing edge (high-temperature side) of a pure-metal melting peak depends on the total thermal resistance and the sample heat capacity, while the leading slope reflects the inverse total thermal resistance (braga2011methodologyfordsc pages 2-3). By examining the return of the signal to baseline after the melting peak at several heating rates, the instrument time constant τ can be extracted. This time constant is then used to deconvolute measured DSC signals and correct for smearing effects, particularly important at higher heating rates or for samples with high thermal resistance (braga2011methodologyfordsc pages 6-8, braga2011methodologyfordsc pages 2-3). Calibration should be performed and verified approximately every two months (anmark2012acalorimetricanalysis pages 43-46).

## 4. Laser Flash Thermal Diffusivity (ASTM E1461)

### 4.1 Instruments

| Feature | LFA 457 MicroFlash | LFA 467 HyperFlash/HT | LFA 447 NanoFlash |
|---|---|---|---|
| Flash source | Pulsed laser; commercial laser-flash systems commonly use Nd:YAG, but the cited model-specific source does not identify the laser medium (sundar2024thermaltransportand pages 10-14, wang2025referencematerialsfor pages 15-23) | Software-controlled xenon flash lamp, up to 10 J per pulse in the cited configuration (costa2021thermalcharacterizationof pages 68-71, wang2025referencematerialsfor pages 15-23) | Software-controlled xenon flash lamp with adjustable pulse energy and duration (toney2022technicalguidanceon pages 6-12, toney2022technicalguidanceon pages 12-17) |
| Temperature range | 20–1100 °C (wang2025referencematerialsfor pages 15-23) | Standard cited configuration: −100 to 500 °C; HT configuration: room temperature to 1200 °C (costa2021thermalcharacterizationof pages 68-71, wang2025referencematerialsfor pages 15-23) | Room temperature to 300 °C (toney2022technicalguidanceon pages 12-17) |
| IR detector | Infrared detector; exact detector material and cooling method were not established by the cited evidence | Infrared detector; exact detector material and cooling method were not established by the cited model-specific evidence | Liquid-nitrogen-cooled InSb detector, 1–5 µm spectral range (toney2022technicalguidanceon pages 12-17) |
| Sample geometry | Published standard specimens include diameter 10 × 2 mm; miniature diameter 6 × 1 mm and diameter 3 × 0.5 mm specimens have also been evaluated (akiyoshi2018validationofminiature pages 1-2) | Published geometries include 10 × 10 × 2 mm squares and diameter 10 × 0.5–1.1 mm disks; geometry is holder-dependent (steau2021elevatedtemperaturethermal pages 4-8, akiyoshi2018validationofminiature pages 1-2, costa2021thermalcharacterizationofa pages 36-40) | Round holders accept diameter 12.7 or 6.35 mm specimens; generally 1–3 mm thick with flat, parallel faces (toney2022technicalguidanceon pages 12-17) |
| Sample holder | Three-position carousel inside a quartz tube with SiC heating elements (wang2025referencematerialsfor pages 15-23) | HT configuration has four small individual furnaces on a motor-controlled base; other configurations accommodate square and laminate holders (costa2021thermalcharacterizationofa pages 36-40, wang2025referencematerialsfor pages 15-23) | Four-position automatic sample changer; each specimen sits in an individual holder plate installed in a tray beneath a mask (toney2022technicalguidanceon pages 12-17, toney2022technicalguidanceon pages 6-12) |
| Graphite coating | Spray graphite on both faces to increase absorptivity and reduce reflectivity; opaque Inconel requires only graphite spray (akiyoshi2018validationofminiature pages 1-2, wang2025referencematerialsfor pages 15-23) | Apply thin, uniform graphite to both faces; one published method used three thin coats per face (steau2021elevatedtemperaturethermal pages 4-8, costa2021thermalcharacterizationofa pages 36-40) | Solvent-clean, spray both faces with several thin graphite coats, and dry 2–5 min between applications (toney2022technicalguidanceon pages 12-17) |
| Purge gas and flow | Ar, N2, or He at 80 mL/min in the cited ORNL installation (wang2025referencematerialsfor pages 15-23) | HT system supports inert gas or high vacuum; UHP Ar with gettering is used for oxygen-sensitive materials. A published LFA 467 method used N2 at 50 mL/min (steau2021elevatedtemperaturethermal pages 4-8, wang2025referencematerialsfor pages 15-23) | Controlled atmosphere supported; gas identity and numerical flow were not established by the cited evidence |
| Vacuum capability | Rotary pump for evacuation and gas backfilling (wang2025referencematerialsfor pages 15-23) | HT configuration has a turbomolecular pump and reaches below 10^-4 torr (wang2025referencematerialsfor pages 15-23) | Vacuum limit not established by the cited evidence |
| Typical shots per temperature | Method-dependent; three repeat shots are a defensible ASTM E1461-style sequence, but not established as a universal LFA 457 default (sundar2024thermaltransportand pages 20-22) | Three shots at each programmed temperature in published methods (costa2021thermalcharacterizationof pages 40-45, steau2021elevatedtemperaturethermal pages 4-8, teodorescu2026investigationofalsicu pages 3-6) | User-programmed; no universal shot count established by the cited evidence |
| Data-reduction model | ASTM E1461-compatible model selected according to pulse duration and heat loss; no single universal model established (sundar2024thermaltransportand pages 10-14, wang2025referencematerialsfor pages 15-23) | Parker or Cape–Lehman models used in published work; model choice depends on heat loss and pulse effects (teodorescu2026investigationofalsicu pages 3-6) | Cowan model with pulse correction documented in the cited operating guidance (toney2022technicalguidanceon pages 6-12) |
| Thermal conductivity | k(T) = alpha(T) × rho(T) × cp(T); independently measured, temperature-matched density and heat capacity are required (steau2021elevatedtemperaturethermal pages 4-8) | k(T) = alpha(T) × rho(T) × cp(T); the instrument can also estimate cp by comparative measurement against a reference (steau2021elevatedtemperaturethermal pages 4-8, teodorescu2026investigationofalsicu pages 3-6) | k(T) = alpha(T) × rho(T) × cp(T); multiproperty operation can determine diffusivity and heat capacity, leaving density as the additional input (toney2022technicalguidanceon pages 6-12) |
| Reference materials | NETZSCH reference set includes Pyroceram 9606, POCO graphite, and Inconel 600; Inconel 600 is preferred for moderate/high-conductivity validation (wang2025referencematerialsfor pages 15-23) | Same NETZSCH reference set; certified Pyroceram 9606 and Inconel 600 data extend to 1000 °C (wang2025referencematerialsfor pages 15-23) | Reference material must match the relevant diffusivity range; the cited LFA 447 guidance does not establish this three-material set |


*Table: Comparison of supported hardware, specimen, atmosphere, measurement, and analysis details for NETZSCH LFA 457, LFA 467, and LFA 447 systems. Unsupported model-specific details are explicitly identified rather than inferred.*

**NETZSCH LFA 457 MicroFlash.** A laser-flash system operating from 20 to 1100 °C. It employs a pulsed laser as the flash source and contains a three-sample carousel inside a quartz tube with SiC heating elements. The system has a rotary pump for evacuating and backfilling gases. During normal operation, tests are performed under high-purity purge gas (Ar, N₂, or He) at 80 mL/min flow rate (wang2025referencematerialsfor pages 15-23).

**NETZSCH LFA 467 HyperFlash/HT.** A xenon-flash-lamp-based system capable of testing from room temperature to 1200 °C. It has four small individual furnaces on a motor-controlled base and a turbomolecular pump achieving vacuum levels below 10⁻⁴ torr. It can test oxygen-sensitive materials (tungsten, graphite) using ultra-high-purity argon with gettering (wang2025referencematerialsfor pages 15-23). The xenon flash lamp provides software-controlled pulse energy up to 10 J per pulse (costa2021thermalcharacterizationof pages 68-71).

Both systems follow ASTM E1461 for design and data analysis (wang2025referencematerialsfor pages 15-23).

### 4.2 Specimen Geometry and Preparation

Specimens are typically 10 × 10 × 2 mm squares (costa2021thermalcharacterizationof pages 36-40, steau2021elevatedtemperaturethermal pages 4-8, teodorescu2026investigationofalsicu pages 3-6) or round disks of 12.7 mm or 6.35 mm diameter (toney2022technicalguidanceon pages 12-17). Standard specimens are 10 mm diameter × 1–2 mm thick; miniature specimens of 3 mm diameter × 0.5 mm thick have been validated (akiyoshi2018validationofminiature pages 1-2). Recommended thickness depends on diffusivity: 1–1.5 mm for low, 1.5–2 mm for medium, and 2–3 mm for high diffusivity materials (toney2022technicalguidanceon pages 12-17). Specimens must have flat, parallel surfaces. For LFA of printed Al-alloy coupons, specimens are machined or wire-EDM cut to the required geometry and thickness.

**Graphite coating.** Both faces of each specimen are coated with a thin, uniform layer of graphite spray (e.g., Graphit-33 carbon spray) to increase absorptivity of the flash energy and improve emissivity for the infrared detector (toney2022technicalguidanceon pages 12-17, akiyoshi2018validationofminiature pages 1-2). Solvent-clean the specimen first, then apply several thin spray passes, allowing 2–5 minutes of drying between coats; three thin coats per face is a documented practice (steau2021elevatedtemperaturethermal pages 4-8, toney2022technicalguidanceon pages 12-17). For semi-transparent materials such as Pyroceram 9606, a metallic layer (Pt or Au) may be needed on each side to prevent light penetration (wang2025referencematerialsfor pages 15-23).

### 4.3 Sample Holder and IR Detector

Specimens are placed in holder plates within the sample tray and covered by a mask with an opening centred over each specimen (toney2022technicalguidanceon pages 6-12). The LFA 447 NanoFlash uses a liquid-nitrogen-cooled InSb (indium antimonide) infrared detector sensitive to 1–5 µm wavelengths (toney2022technicalguidanceon pages 12-17). Commercial laser-flash systems generally employ Nd:YAG pulsed lasers or xenon flash lamps with millisecond or microsecond pulse durations (sundar2024thermaltransportand pages 10-14).

### 4.4 Measurement Sequence

A typical measurement sequence involves:
1. Stabilise the specimen at the programmed temperature isothermally.
2. Fire the flash pulse; record the time-dependent temperature rise on the rear face with the IR detector.
3. Wait for the specimen to return to the furnace equilibrium temperature.
4. Repeat: three shots are taken at each temperature to ensure reproducibility (sundar2024thermaltransportand pages 20-22, costa2021thermalcharacterizationof pages 40-45, teodorescu2026investigationofalsicu pages 3-6).
5. Step to the next programmed temperature (e.g., at 20 °C intervals from 25 to 500 °C) and repeat (steau2021elevatedtemperaturethermal pages 4-8).

The measurement duration is set to approximately ten times the half-rise time (t₁/₂), and the maximum temperature rise is adjusted to approximately two-fifths of the horizontal measurement window (costa2021thermalcharacterizationof pages 40-45). Data are fitted using the Cowan model with pulse correction, the Cape-Lehman model, or the Parker model, depending on heat-loss conditions and pulse duration relative to t₁/₂ (toney2022technicalguidanceon pages 6-12, teodorescu2026investigationofalsicu pages 3-6). Reported measurement accuracy is ±3 % for thermal diffusivity and ±5 % for specific heat, with repeatability of ±2 % and ±3 %, respectively (costa2021thermalcharacterizationof pages 68-71).

### 4.5 Thermal Conductivity Computation

Thermal conductivity is computed from the relationship:

**k(T) = α(T) × ρ(T) × c_p(T)**

where α is the thermal diffusivity from the flash measurement, ρ is the specimen density (measured by Archimedes' method per ASTM D792 or geometric measurement), and c_p is the specific heat capacity measured independently by DSC per ASTM E1269 or by comparative measurement against a reference in the LFA itself (steau2021elevatedtemperaturethermal pages 4-8, teodorescu2026investigationofalsicu pages 3-6). The reference material for c_p via LFA is typically Pyroceram 9606, POCO graphite, or a copper standard of known properties, with matched dimensions, coating, and test conditions (costa2021thermalcharacterizationof pages 36-40, teodorescu2026investigationofalsicu pages 3-6, wang2025referencematerialsfor pages 15-23).

### 4.6 Reference Materials for LFA System Validation

The NETZSCH reference material set includes Pyroceram 9606, POCO graphite, and Inconel 600, with certified thermal diffusivity and thermal conductivity values up to 1000 °C. For moderate-to-high conductivity materials (such as Al alloys), Inconel 600 is the preferred reference material due to its consistency, durability, and simple sample preparation—it is opaque and requires only a graphite spray coating (wang2025referencematerialsfor pages 15-23).

## Summary of Key Numerical Parameters for Animation Reference

- **Sample mass for DSC:** 10–25 mg (Al alloys), ~20 mg typical (zhang2017differentialscanningcalorimetry pages 2-3)
- **Alumina crucible volume:** ~85 µL (STA 449 configuration) (teodorescu2026investigationofalsicu pages 3-6)
- **Crucible outer diameter:** ~6.8 mm (Pt-Rh for STA 449) (xu2018basicpropertiesof pages 3-3); standalone Al₂O₃ crucibles approximately 5–8 mm (matteo2014characterizingthemeasurement pages 6-10)
- **Argon purge flow:** 35–80 mL/min (zhang2017differentialscanningcalorimetry pages 2-3, wang2025referencematerialsfor pages 15-23)
- **Heating/cooling rates:** 3–20 K/min typical (zhang2017differentialscanningcalorimetry pages 2-3, anmark2012acalorimetricanalysis pages 46-49)
- **Peak temperature, Al alloys:** 720–850 °C (zhang2017differentialscanningcalorimetry pages 2-3, hearn2019microstructuresolidificationmaps pages 1-4)
- **Peak temperature, Cu alloys (NAB):** 1100 °C (dogan2018microstructuralandthermal pages 1-3)
- **LFA specimen:** 10 × 10 × 2 mm or ø 12.7 × 1–3 mm (costa2021thermalcharacterizationof pages 36-40, toney2022technicalguidanceon pages 12-17)
- **LFA shots per temperature:** 3 (teodorescu2026investigationofalsicu pages 3-6)
- **LFA purge flow:** 50–80 mL/min (steau2021elevatedtemperaturethermal pages 4-8, wang2025referencematerialsfor pages 15-23)
- **Microbalance readability:** <10 µg (matteo2014characterizingthemeasurement pages 30-33)
- **Calibration standard masses:** 10–40 mg (matteo2014characterizingthemeasurement pages 33-38)
- **Calibration metals:** In (156.6 °C), Zn (419.5 °C), Al (660.3 °C), Ag (961.8 °C), Au (1064.2 °C) (matteo2014characterizingthemeasurement pages 30-33, anmark2012acalorimetricanalysis pages 43-46)


References

1. (rawson2021suitabilityofaluminium pages 4-4): Anthony Rawson, Carolina Villada, Matthias Kolbe, Veronika Stahl, and Florian Kargl. Suitability of aluminium copper silicon eutectic as a phase change material for thermal storage applications: thermophysical properties and compatibility. Nov 2021. URL: https://doi.org/10.1002/est2.299, doi:10.1002/est2.299. This article has 21 citations and is from a peer-reviewed journal.

2. (tadgell2019examiningthemechanisms pages 69-76): C Tadgell. Examining the mechanisms and kinetics of transient liquid phase bonding of titanium alloys using copper and nickel filler metals. Unknown journal, 2019.

3. (matteo2014characterizingthemeasurement pages 6-10): Matteo Luisi. Characterizing the measurement uncertainty of a high-temperature heat flux differential scanning calorimeter. 2014. URL: https://doi.org/10.3217/0mn3h-mgs77, doi:10.3217/0mn3h-mgs77. This article has 13 citations.

4. (zhang2017differentialscanningcalorimetry pages 2-3): Duyao Zhang, Helen V. Atkinson, Hongbiao Dong, and Qiang Zhu. Differential scanning calorimetry (dsc) and thermodynamic prediction of liquid fraction vs temperature for two high-performance alloys for semi-solid processing (al-si-cu-mg (319s) and al-cu-ag (201)). Metallurgical and Materials Transactions A, 48:4701-4712, Jul 2017. URL: https://doi.org/10.1007/s11661-017-4235-2, doi:10.1007/s11661-017-4235-2. This article has 24 citations.

5. (xu2018basicpropertiesof pages 3-3): Xiankun Xu, Ghazal Dehghani, Juexiao Ning, and Peiwen Li. Basic properties of eutectic chloride salts nacl-kcl-zncl2 and nacl-kcl-mgcl2 as htfs and thermal storage media measured using simultaneous dsc-tga. Solar Energy, 162:431-441, Mar 2018. URL: https://doi.org/10.1016/j.solener.2018.01.067, doi:10.1016/j.solener.2018.01.067. This article has 173 citations and is from a domain leading peer-reviewed journal.

6. (steau2021elevatedtemperaturethermal pages 4-8): Edward Steau and Mahen Mahendran. Elevated temperature thermal properties of fire protective boards and insulation materials for light steel frame systems. Journal of Building Engineering, 43:102571, Nov 2021. URL: https://doi.org/10.1016/j.jobe.2021.102571, doi:10.1016/j.jobe.2021.102571. This article has 54 citations and is from a peer-reviewed journal.

7. (teodorescu2026investigationofalsicu pages 3-6): Laura Teodorescu, Ángel Serrano, Kyran Williamson, Cristina Luengo, Artem Nikulin, Elena Palomo Del Barrio, and Grégory Largiller. Investigation of al-si-cu alloys as phase change materials for high temperature thermal energy storage. Journal of Energy Storage, 143:119635, Jan 2026. URL: https://doi.org/10.1016/j.est.2025.119635, doi:10.1016/j.est.2025.119635. This article has 8 citations and is from a domain leading peer-reviewed journal.

8. (dogan2018microstructuralandthermal pages 1-3): Z. Ezel Doğan, Fulya Kahrıman, and Ş. Hakan Atapek. Microstructural and thermal characterization of aluminum bronzes. Kocaeli Journal of Science and Engineering, 1:6-10, May 2018. URL: https://doi.org/10.34088/kojose.405810, doi:10.34088/kojose.405810. This article has 10 citations.

9. (hearn2019microstructuresolidificationmaps pages 1-4): William Hearn, Abdoul-Aziz Bogno, Jose Spinelli, Jonas Valloton, and Hani Henein. Microstructure solidification maps for al-10 wt pct si alloys. Metallurgical and Materials Transactions A, 50:1333-1345, Jan 2019. URL: https://doi.org/10.1007/s11661-018-5093-2, doi:10.1007/s11661-018-5093-2. This article has 33 citations.

10. (bogno2018effectsofscandium pages 1-4): A.-A. Bogno, J. Valloton, H. Henein, D. G. Ivey, A. J. Locock, and M. Gallerneault. Effects of scandium on hypoeutectic aluminium copper microstructures under low solidification rate conditions. Canadian Metallurgical Quarterly, 57:148-159, Apr 2018. URL: https://doi.org/10.1080/00084433.2017.1403106, doi:10.1080/00084433.2017.1403106. This article has 14 citations and is from a peer-reviewed journal.

11. (harvey2021quantificationofthe pages 2-3): J.-P. Harvey, Shanti Singh, Kentaro Oishi, Barbara Acheson, Richard Turcotte, Daniel Pilon, Jonathan Lavoie, and Bernard Grange. Quantification of the chemical reactivity of molten nitrate salts with heat treatable aluminum alloys. Materials & Design, 198:109293, Jan 2021. URL: https://doi.org/10.1016/j.matdes.2020.109293, doi:10.1016/j.matdes.2020.109293. This article has 12 citations and is from a highest quality peer-reviewed journal.

12. (matteo2014characterizingthemeasurement pages 30-33): Matteo Luisi. Characterizing the measurement uncertainty of a high-temperature heat flux differential scanning calorimeter. 2014. URL: https://doi.org/10.3217/0mn3h-mgs77, doi:10.3217/0mn3h-mgs77. This article has 13 citations.

13. (braga2011methodologyfordsc pages 6-8): Carlos Isidoro Braga, Mirabel Cerqueira Rezende, and Michelle Leali Costa. Methodology for dsc calibration in high heating rates. Journal of Aerospace Technology and Management, 3:179-192, Aug 2011. URL: https://doi.org/10.5028/jatm.2011.03021911, doi:10.5028/jatm.2011.03021911. This article has 46 citations.

14. (chapman2019determiningtheinfluence pages 55-59): J CHAPMAN. Determining the influence of surface preparation on transient liquid phase bonding of inconel 718/bni-2. Unknown journal, 2019.

15. (anmark2012acalorimetricanalysis pages 46-49): Niclas Ånmark. A calorimetric analysis and solid-solubility examination of aluminium alloys containing low-melting-point elements. Jan 2012. URL: https://doi.org/10.13140/rg.2.1.2025.1683, doi:10.13140/rg.2.1.2025.1683. This article has 5 citations.

16. (anmark2012acalorimetricanalysis pages 43-46): Niclas Ånmark. A calorimetric analysis and solid-solubility examination of aluminium alloys containing low-melting-point elements. Jan 2012. URL: https://doi.org/10.13140/rg.2.1.2025.1683, doi:10.13140/rg.2.1.2025.1683. This article has 5 citations.

17. (rawson2021suitabilityofaluminium pages 8-8): Anthony Rawson, Carolina Villada, Matthias Kolbe, Veronika Stahl, and Florian Kargl. Suitability of aluminium copper silicon eutectic as a phase change material for thermal storage applications: thermophysical properties and compatibility. Nov 2021. URL: https://doi.org/10.1002/est2.299, doi:10.1002/est2.299. This article has 21 citations and is from a peer-reviewed journal.

18. (matteo2014characterizingthemeasurement pages 21-23): Matteo Luisi. Characterizing the measurement uncertainty of a high-temperature heat flux differential scanning calorimeter. 2014. URL: https://doi.org/10.3217/0mn3h-mgs77, doi:10.3217/0mn3h-mgs77. This article has 13 citations.

19. (matteo2014characterizingthemeasurement pages 33-38): Matteo Luisi. Characterizing the measurement uncertainty of a high-temperature heat flux differential scanning calorimeter. 2014. URL: https://doi.org/10.3217/0mn3h-mgs77, doi:10.3217/0mn3h-mgs77. This article has 13 citations.

20. (braga2011methodologyfordsc pages 5-6): Carlos Isidoro Braga, Mirabel Cerqueira Rezende, and Michelle Leali Costa. Methodology for dsc calibration in high heating rates. Journal of Aerospace Technology and Management, 3:179-192, Aug 2011. URL: https://doi.org/10.5028/jatm.2011.03021911, doi:10.5028/jatm.2011.03021911. This article has 46 citations.

21. (braga2011methodologyfordsc pages 2-3): Carlos Isidoro Braga, Mirabel Cerqueira Rezende, and Michelle Leali Costa. Methodology for dsc calibration in high heating rates. Journal of Aerospace Technology and Management, 3:179-192, Aug 2011. URL: https://doi.org/10.5028/jatm.2011.03021911, doi:10.5028/jatm.2011.03021911. This article has 46 citations.

22. (sundar2024thermaltransportand pages 10-14): R. Sundar and C. Sudha. Thermal transport and thermal diffusivity by laser flash technique: a review. International Journal of Thermophysics, Dec 2024. URL: https://doi.org/10.1007/s10765-024-03479-0, doi:10.1007/s10765-024-03479-0. This article has 62 citations and is from a peer-reviewed journal.

23. (wang2025referencematerialsfor pages 15-23): Hsin Wang, Stephanie Curlin, Anne Campbell, and Josina W. Geringer. Reference materials for laser and xenon flash thermal diffusivity systems. ArXiv, Jan 2025. URL: https://doi.org/10.2172/2573408, doi:10.2172/2573408. This article has 0 citations.

24. (costa2021thermalcharacterizationof pages 68-71): ALA Costa. Thermal characterization of injected thermoplastic composites by laser flash analysis. Unknown journal, 2021.

25. (toney2022technicalguidanceon pages 6-12): Gretchen Toney and Chris Jensen. Technical guidance on use of the netzsch lfa 447 nanoflash for measurement of ceramic-metallic (cermet) pellet specimen. ArXiv, Sep 2022. URL: https://doi.org/10.2172/1888925, doi:10.2172/1888925. This article has 5 citations.

26. (toney2022technicalguidanceon pages 12-17): Gretchen Toney and Chris Jensen. Technical guidance on use of the netzsch lfa 447 nanoflash for measurement of ceramic-metallic (cermet) pellet specimen. ArXiv, Sep 2022. URL: https://doi.org/10.2172/1888925, doi:10.2172/1888925. This article has 5 citations.

27. (akiyoshi2018validationofminiature pages 1-2): Masafumi Akiyoshi, Ryuta Kasada, Yuko Ishibashi, Lauren M. Garrison, Josina W. Geringer, Wallace D. Porter, and Yutai Katoh. Validation of miniature test specimens for post-irradiation thermal diffusivity measurement. Fusion Engineering and Design, 136:513-517, Nov 2018. URL: https://doi.org/10.1016/j.fusengdes.2018.03.008, doi:10.1016/j.fusengdes.2018.03.008. This article has 8 citations and is from a peer-reviewed journal.

28. (costa2021thermalcharacterizationofa pages 36-40): ALA Costa. Thermal characterization of injected thermoplastic composites by laser flash analysis. Unknown journal, 2021.

29. (sundar2024thermaltransportand pages 20-22): R. Sundar and C. Sudha. Thermal transport and thermal diffusivity by laser flash technique: a review. International Journal of Thermophysics, Dec 2024. URL: https://doi.org/10.1007/s10765-024-03479-0, doi:10.1007/s10765-024-03479-0. This article has 62 citations and is from a peer-reviewed journal.

30. (costa2021thermalcharacterizationof pages 40-45): ALA Costa. Thermal characterization of injected thermoplastic composites by laser flash analysis. Unknown journal, 2021.

31. (costa2021thermalcharacterizationof pages 36-40): ALA Costa. Thermal characterization of injected thermoplastic composites by laser flash analysis. Unknown journal, 2021.
