Repository: vertical-cloud-lab/digital-alloy-lab

# Measuring what Thermo-Calc calculates (#262)

Thermo-Calc, its add-on modules and pycalphad with open databases predict a long list of quantities
(#262 lists them). This folder works out how we could **measure** each one on our own Al and Cu
alloys: atomized powder, LPBF single tracks, pads and coupons. It focuses on what helps the alloy
discovery campaign in #255. For each quantity it gives:
- the method;
- an instrument and where to find one;
- the sample workflow;
- the analysis, with code;
- how well it fits a self-driving-lab loop;
- which Thermo-Calc output it checks.

Then it ranks the ten measurements worth the most to #255.

**Status:**

File: thermo-calc-measurements/sop-animations/edison/v1-dsc-lfa-hardware/artifact-00.md
<!-- Edison artifact key: artifact-00 -->
| Instrument | Manufacturer | Type | Sensor / thermocouple | Maximum temperature (°C) | Crucible material and approximate size | Protective gas and flow | Vacuum capability | References |
|---|---|---|---:|---:|---|---|---|---|
| DSC 404 F1/F3/C Pegasus | NETZSCH | High-temperature heat-flux DSC | High-temperature configurations commonly use Type S Pt/Pt–Rh | Up to 1500, configuration-dependent | Standalone Al₂O₃ crucible for molten Al; published DSC 404 studies used about 20 mg specimens. A DSC 404 C study used graphite or Pt crucibles with Al₂O₃ liners and perforated lids; exact standalone Al₂O₃ dimensions were not reported | Ar; 35 mL/min in an Al-alloy study and 50 mL/min in DSC 404 C/F1 studies | Vacuum-tight measurement chamber; DSC 404 F1 documented with roughing and turbomolecular pumps. Exact evacuation/backfill cycle count was not reported | (pqac-00000022, pqac-00000023, pqac-00000025, pqac-00000048) |
| STA 449 F3 Jupiter | NETZSCH | Simultaneous TG–DSC; heat-flux DSC | Type S Pt/Pt–10% Rh DSC/TG sensor | 1650 with Rh furnace; 1500 with Pt furnace | Pt–Rh crucibles: about 6.8 mm outer diameter with vented lids; alternatively Al₂O₃ crucibles of 85 µL. Published ASTM E1269 work used Pt crucibles with Al₂O₃ liners and pin-holed Pt lids | N₂, 60 mL/min in an 85 µL Al₂O₃-crucible study; N₂, 50 mL/min in another published STA/LFA workflow | Vacuum/inert-gas operation is configuration-dependent; the cited studies establish controlled purge atmospheres but do not report evacuation limit or backfill-cycle count | (pqac-00000000, pqac-00000029, pqac-00000039) |
| STA 409 PG Luxx | NETZSCH | Interchangeable or combined DSC/DTA–TG platform | Integrated thermocouples; exact sensor alloy not reported in the cited NAB study | High-temperature platform; the cited NAB experiment reached 1100; a 1500-rated configuration was not established by the cited paper | Crucible material and dimensions not reported for the cited nickel–aluminium-bronze work | Atmosphere and flow not reported in the cited NAB paper | Not reported in the cited evidence | (pqac-00000038, pqac-00000041) |
| LABSYS Evo 1600 | SETARAM | High-temperature DSC/STA | Type S Pt/Pt–10% Rh thermocouple beneath or regulating the sample/reference positions | 1600 nominal model designation; published Al-alloy cycles reached 800–850 | Two Al₂O₃ crucibles: alloy sample on one side and an empty Al₂O₃ reference on the other; exact dimensions and volume not reported | Flowing protective Ar; numerical flow not reported | Evacuation/backfill capability and cycle count not reported in the cited studies | (pqac-00000020, pqac-00000021) |
| SDT 650 | TA Instruments | Simultaneous DSC–TGA | Sensor/thermocouple configuration not established by the cited evidence | Up to 1500 nominal configuration; cited alloy work used the instrument to 1400 | Crucible material and dimensions not established by the cited evidence | Controlled-atmosphere operation; gas identity and flow depend on method and were not established here | Not established by the cited evidence | (pqac-00000025) |
| SDT Q600 | TA Instruments | Simultaneous DSC–TGA | Sensor/thermocouple configuration not established by the cited evidence | High-temperature STA; one Al-alloy/salt study used it below 720 | Published balance precision/readout stated as 0.0001 mg; crucible dimensions not reported in the cited evidence | An Al-alloy study used Ar at 50 mL/min, ≤30 mg specimens and 10 °C/min, although its closed-cell tests were run on a TA 2910 and the Q600 was used for complementary STA | Controlled-gas operation; vacuum limit and evacuation/backfill cycle count not reported | (pqac-00000028) |


*Table: Commercial platforms documented in alloy thermal-analysis literature, with supported sensor, furnace, crucible, atmosphere, and vacuum details. “Not reported” prevents unsupported animation details from being treated as universal hardware features.*

File: thermo-calc-measurements/sop-animations/edison/v1-dsc-lfa-hardware/artifact-01.md
<!-- Edison artifact key: artifact-01 -->
| Standard metal | Purity (%) | Nominal melting point (°C) | Enthalpy of fusion (J/g) | Typical sample mass (mg) | Expanded uncertainty of melting point (°C) | Notes |
|---|---:|---:|---:|---:|---:|---|
| Indium (In) | High-purity CRM; certificate-specific | 156.6 | 28.71 ± 0.08 | 1–20; about 10 for conventional calibration | ±0.2 (k = 2) | ASTM E968 heat-calibration repeatability reported as 0.94% at the In melting point and 1.4% within 265°C of it; performance worsens by about 0.7 percentage point per additional 100°C. ASTM D3418 benchmark: ±4.2°C for onset and ±7.3% for enthalpy. (pqac-00000012, pqac-00000015, pqac-00000016, pqac-00000018) |
| Zinc (Zn) | High-purity CRM; certificate-specific | 419.5 | 108.6 ± 0.5 | 10–40 | ±0.2 (k = 2) | Use the extrapolated melting onset for temperature calibration and integrated peak area for enthalpy calibration; run using the same crucible, atmosphere, heating rate, and configuration as the specimens. (pqac-00000014, pqac-00000015, pqac-00000018) |
| Aluminium (Al) | High-purity CRM; certificate-specific | 660.3 | 401.3 ± 1.6 | 10–40 | ±0.2 (k = 2) | Appropriate high-temperature calibration point for Al-alloy work; low standard masses sharpen the melting peak and reduce onset-picking uncertainty. (pqac-00000014, pqac-00000015, pqac-00000018) |
| Silver (Ag) | High-purity CRM; certificate-specific | 961.8 | Not established in the cited excerpts; use certified value | 10–40 | ±0.2 (k = 2) | Useful for bracketing Cu-alloy measurements near 1000°C; determine temperature from extrapolated onset and enthalpy from baseline-corrected peak integration. (pqac-00000014, pqac-00000015) |
| Gold (Au) | High-purity CRM; certificate-specific | 1064.2 | Not established in the cited excerpts; use certified value | 10–40 | ±0.2 (k = 2) | High-temperature calibration point for Cu-alloy programs approaching 1150°C; heat to about 20°C above melting, then hold isothermally to complete melting and stabilize the signal. (pqac-00000014, pqac-00000015) |


*Table: Temperature and enthalpy reference points for high-temperature DSC calibration under ASTM E967/E968-type practice. Certificate-specific purity and enthalpy values should govern where the cited evidence does not quantify them.*

File: thermo-calc-measurements/sop-animations/edison/v1-dsc-lfa-hardware/artifact-02.md
<!-- Edison artifact key: artifact-02 -->
| Feature | LFA 457 MicroFlash | LFA 467 HyperFlash/HT | LFA 447 NanoFlash |
|---|---|---|---|
| Flash source | Pulsed laser; commercial laser-flash systems commonly use Nd:YAG, but the cited model-specific source does not identify the laser medium (pqac-00000009, pqac-00000040) | Software-controlled xenon flash lamp, up to 10 J per pulse in the cited configuration (pqac-00000035, pqac-00000040) | Software-controlled xenon flash lamp with adjustable pulse energy and duration (pqac-00000031, pqac-00000034) |
| Temperature range | 20–1100 °C (pqac-00000040) | Standard cited configuration: −100 to 500 °C; HT configuration: room temperature to 1200 °C (pqac-00000035, pqac-00000040) | Room temperature to 300 °C (pqac-00000034) |
| IR detector | Infrared detector; exact detector material and cooling method were not established by the cited evidence | Infrared detector; exact detector material and cooling method were not established by the cited model-specific evidence | Liquid-nitrogen-cooled InSb detector, 1–5 µm spectral range (pqac-00000005, pqac-00000034) |
| Sample geometry | Published standard specimens include diameter 10 × 2 mm; miniature diameter 6 × 1 mm and diameter 3 × 0.5 mm specimens have also been evaluated (pqac-00000030) | Published geometries include 10 × 10 × 2 mm squares and diameter 10 × 0.5–1.1 mm disks; geometry is holder-dependent (pqac-00000029, pqac-00000030, pqac-00000033) | Round holders accept diameter 12.7 or 6.35 mm specimens; generally 1–3 mm thick with flat, parallel faces (pqac-00000005, pqac-00000034) |
| Sample holder | Three-position carousel inside a quartz tube with SiC heating elements (pqac-00000040) | HT configuration has four small individual furnaces on a motor-controlled base; other configurations accommodate square and laminate holders (pqac-00000033, pqac-00000040) | Four-position automatic sample changer; each specimen sits in an individual holder plate installed in a tray beneath a mask (pqac-00000005, pqac-00000031) |
| Graphite coating | Spray graphite on both faces to increase absorptivity and reduce reflectivity; opaque Inconel requires only graphite spray (pqac-00000030, pqac-00000040) | Apply thin, uniform graphite to both faces; one published method used three thin coats per face (pqac-00000029, pqac-00000033) | Solvent-clean, spray both faces with several thin graphite coats, and dry 2–5 min between applications (pqac-00000005) |
| Purge gas and flow | Ar, N2, or He at 80 mL/min in the cited ORNL installation (pqac-00000040) | HT system supports inert gas or high vacuum; UHP Ar with gettering is used for oxygen-sensitive materials. A published LFA 467 method used N2 at 50 mL/min (pqac-00000029, pqac-00000040) | Controlled atmosphere supported; gas identity and numerical flow were not established by the cited evidence |
| Vacuum capability | Rotary pump for evacuation and gas backfilling (pqac-00000040) | HT configuration has a turbomolecular pump and reaches below 10^-4 torr (pqac-00000040) | Vacuum limit not established by the cited evidence |
| Typical shots per temperature | Method-dependent; three repeat shots are a defensible ASTM E1461-style sequence, but not established as a universal LFA 457 default (pqac-00000006) | Three shots at each programmed temperature in published methods (pqac-00000008, pqac-00000029, pqac-00000039) | User-programmed; no universal shot count established by the cited evidence |
| Data-reduction model | ASTM E1461-compatible model selected according to pulse duration and heat loss; no single universal model established (pqac-00000009, pqac-00000040) | Parker or Cape–Lehman models used in published work; model choice depends on heat loss and pulse effects (pqac-00000039) | Cowan model with pulse correction documented in the cited operating guidance (pqac-00000031) |
| Thermal conductivity | k(T) = alpha(T) × rho(T) × cp(T); independently measured, temperature-matched density and heat capacity are required (pqac-00000029) | k(T) = alpha(T) × rho(T) × cp(T); the instrument can also estimate cp by comparative measurement against a reference (pqac-00000029, pqac-00000039) | k(T) = alpha(T) × rho(T) × cp(T); multiproperty operation can determine diffusivity and heat capacity, leaving density as the additional input (pqac-00000031) |
| Reference materials | NETZSCH reference set includes Pyroceram 9606, POCO graphite, and Inconel 600; Inconel 600 is preferred for moderate/high-conductivity validation (pqac-00000040) | Same NETZSCH reference set; certified Pyroceram 9606 and Inconel 600 data extend to 1000 °C (pqac-00000040) | Reference material must match the relevant diffusivity range; the cited LFA 447 guidance does not establish this three-material set |


*Table: Comparison of supported hardware, specimen, atmosphere, measurement, and analysis details for NETZSCH LFA 457, LFA 467, and LFA 447 systems. Unsupported model-specific details are explicitly identified rather than inferred.*

File: thermo-calc-measurements/sop-animations/edison/v2-metallography-density/artifact-00.md
<!-- Edison artifact key: artifact-00 -->
| Alloy / method | Step | Abrasive / cloth | Grit / grain size | Lubricant | Platen / holder speed (rpm) | Force per specimen (N) | Time (min) |
|---|---:|---|---:|---|---:|---:|---:|
| Al alloys — C-42 | PG | SiC paper | P220 | Water | 300 / 150 | 25 | Until plane |
| Al alloys — C-42 | FG1 | SiC paper | P320 | Water | 300 / 150 | 25 | 0.5–1 |
| Al alloys — C-42 | FG2 | SiC paper | P500 | Water | 300 / 150 | 25 | 0.5–1 |
| Al alloys — C-42 | FG3 | SiC paper | P1200 | Water | 150 / 150 | 25 | 0.5–1 |
| Al alloys — C-42 | FG4 | SiC paper | P2400 | Water | 150 / 150 | 25 | 0.5–1 |
| Al alloys — C-42 | P1 | Diamond suspension on napless cloth | 3 µm | Water–oil | 150 / 150 | 25 | 3–4 |
| Al alloys — C-42 | P2 | Diamond suspension on nap cloth | 1 µm | Water–oil | 150 / 150 | 20 | 3–4 |
| Al alloys — C-42 | P3 | Colloidal silica (OPS), contra-rotation | 0.05 µm | Colloidal-silica suspension | 150 / 150 | 15 | 1–2 (pqac-00000024, pqac-00000025) |
| Cu alloys — C-50 | PG | SiC paper | P220 | Water | 300 / 150 | 20 | Until plane |
| Cu alloys — C-50 | FG1 | SiC paper | P320 | Water | 300 / 150 | 20 | 0.5–1 |
| Cu alloys — C-50 | FG2 | Diamond suspension on soft RCD cloth | 9 µm | Alcohol or water | 150 / 150 | 30 | 3–4 |
| Cu alloys — C-50 | P1 | Diamond suspension on napless cloth | 3 µm | Water–oil | 150 / 150 | 25 | 5 |
| Cu alloys — C-50 | P2 | Colloidal silica with 1–2 vol% 30% H₂O₂ and 1–2 vol% 25% NH₃; contra-rotation | 0.04/0.05 µm | Chemical–mechanical suspension | 150 / 150 | 15 | 1–2 (pqac-00000054, pqac-00000057) |


*Table: Grinding and polishing schedules for LPBF aluminium- and copper-alloy metallographic sections, including abrasives, speeds, loads, and dwell times. Values are adapted from the C-42 and C-50 preparation methods in ASTM MNL46.*

File: thermo-calc-measurements/sop-animations/edison/v2-metallography-density/artifact-01.md
<!-- Edison artifact key: artifact-01 -->
| Machine | Manufacturer | Laser power (W) | Nominal focus-plane beam diameter (µm) | Source / notes |
|---|---|---:|---:|---|
| EOS M290 | EOS | 400, Yb-fibre | ≈100 | Commonly published manufacturer nominal spot size; the retrieved DOI sources identify the M290 but do not independently establish that 100 µm is a measured 1/e² diameter. Confirm from the machine’s beam-calibration certificate. (pqac-00000056) |
| Concept Laser M2 | Concept Laser / GE Additive | — | ≈54 | Reported as an approximately 54 µm beam in Maddison’s machine comparison; the source does not explicitly confirm the 1/e² convention. (pqac-00000008) |
| SLM 125 HL | SLM Solutions / Nikon SLM Solutions | 400 | ≈70 | Common manufacturer nominal focus value; not independently verified as a 1/e² diameter in the retrieved DOI evidence. (pqac-00000009) |
| SLM 280 | SLM Solutions / Nikon SLM Solutions | 400–700 | ≈80 | Common manufacturer nominal focus value; verify against the optical configuration and calibration record for the particular laser module. |
| Aconity MIDI | Aconity3D | Configuration-dependent | ≈70 | Maddison reports approximately 70 µm at focus for “Aconity systems,” but does not separately certify MIDI and MINI values or explicitly state the 1/e² convention. (pqac-00000052, pqac-00000053) |
| Aconity MINI | Aconity3D | Configuration-dependent | ≈70 | Approximately 70 µm at the focus point in Maddison’s comparison; beam profile and radius vary between machines. (pqac-00000052, pqac-00000053) |
| Qualification note | — | — | — | Values are nominal at focus. Actual diameter depends on optical module, field position, protective-window condition, focus z-offset, and calibration date; label a value “1/e²” only when the machine specification or beam-caustic report explicitly defines it that way. |


*Table: Nominal focus-plane laser spot sizes for common LPBF systems. The notes distinguish directly supported values from manufacturer values requiring confirmation from the specific machine’s beam-calibration record.*
