Repository: vertical-cloud-lab/digital-alloy-lab

# Measuring what Thermo-Calc calculates (#262)

Thermo-Calc, its add-on modules and pycalphad with open databases predict a long list of quantities
(#262 lists them). This folder works out how we could **measure** each one on our own Al and Cu
alloys: atomized powder, LPBF single tracks, pads and coupons. It focuses on what helps the alloy
discovery campaign in #255. For each quantity it gives:
- the method;
- an instrument and where to find one;
- the sample workflow;
- the analysis, with code;
- how well it fits a self-driving-lab loop;
- which Thermo-Calc output it checks.

Then it ranks the ten measurements worth the most to #255.

**Status:**

File: thermo-calc-measurements/sop-animations/edison/v2-metallography-density/artifact-02.md
<!-- Edison artifact key: artifact-02 -->
| Pore type | Circularity, \(C=4\pi A/P^2\) | Morphology | Typical size/location | Formation mechanism | Reference |
|---|---|---|---|---|---|
| Gas pore | \(C\ge 0.95\) in PoreAnalyzer; alternatively roundness/form factor \(\ge 0.7\), bluntness \(\ge 0.65\), and Feret diameter below the population mean | Small, smooth, nearly spherical | Relatively small; randomly distributed within melt pools | Entrapped shielding or powder gas, or dissolved gas rejected during solidification | Ellendt et al., 2021, DOI: [10.3390/app11136086](https://doi.org/10.3390/app11136086); Li et al., 2024, DOI: [10.3390/ma17061373](https://doi.org/10.3390/ma17061373) (pqac-00000036, pqac-00000037, pqac-00000038) |
| Keyhole pore | Roundness/form factor \(\ge 0.7\), bluntness \(<0.65\), and Feret diameter at or above the population mean; circularity alone does not reliably separate it from a gas pore | Nearly circular in 2-D but generally larger or less blunt than a gas pore | Relatively large; commonly associated with the lower part of a deep melt pool | Collapse or instability of a laser-induced vapor cavity | Li et al., 2024, DOI: [10.3390/ma17061373](https://doi.org/10.3390/ma17061373) (pqac-00000036, pqac-00000038) |
| Lack-of-fusion pore | Typically \(0.3<C<0.7\); operationally \(C<0.7\), excluding crack-like features | Irregular, angular, elongated; may contain unmelted particles | Usually larger than gas pores; concentrated between tracks or layers and along melt-pool boundaries | Insufficient energy, inadequate hatch/layer overlap, or incomplete remelting | Ellendt et al., 2021, DOI: [10.3390/app11136086](https://doi.org/10.3390/app11136086); Li et al., 2024, DOI: [10.3390/ma17061373](https://doi.org/10.3390/ma17061373) (pqac-00000036, pqac-00000037, pqac-00000038) |
| Crack | Form factor \(\le 0.3\) in Li et al.; alternatively aspect ratio \(>5\) in PoreAnalyzer | Thin, highly elongated, branched or linear feature | Length-dominated rather than area-dominated; often follows grain or melt-pool boundaries | Solidification/hot cracking or stress-assisted fracture; should be measured as crack length per analyzed area rather than treated as ordinary porosity | Ellendt et al., 2021, DOI: [10.3390/app11136086](https://doi.org/10.3390/app11136086); Li et al., 2024, DOI: [10.3390/ma17061373](https://doi.org/10.3390/ma17061373) (pqac-00000036, pqac-00000037) |


*Table: Operational morphology criteria for classifying gas pores, keyhole pores, lack-of-fusion defects, and cracks in polished LPBF sections. Circularity is not sufficient by itself to distinguish gas from keyhole pores, so bluntness, Feret diameter, location, and formation context are also included.*

File: thermo-calc-measurements/sop-animations/edison/v3-hardness-eddy-icp-onh/answer.md
Question: We are building accurate, step-by-step 3-D animations of two laboratory SOPs for laser powder bed fusion and atomized-powder aluminium alloys (AlSi10Mg, Al-Mg-Sc-Zr, Al-Mn-Cr-Zr, 6063) and Cu alloys, and every physical detail we draw must be supportable from the literature, standards or instrument technical documentation. With citations (DOIs or standard numbers), please give concrete numbers and the operator's physical actions for:
1. Vickers microhardness (ASTM E384, ISO 6507): the tester's mechanics (turret with indenter and 10x/40x objectives, dead-weight or closed-loop load, test loads HV0.05-HV1, dwell 10-15 s), specimen preparation and levelling, indent spacing rules (multiples of the diagonal from neighbours and edges), measuring both diagonals, automated stages and hardness maps on LPBF sections, and the Tabor HV/3 relation to yield strength for Al alloys.
2. Eddy-current electrical conductivity (%IACS) of Al alloys (ASTM E1004; instruments such as Fischer SIGMASCOPE SMP350, Hocking AutoSigma 3000, Foerster SIGMATEST): probe diameter, operating frequencies (e.g. 60, 120, 240, 480, 960 kHz), standard depth of penetration, minimum thickness and flat area, lift-off compensation, conductivity reference standards, temperature compensation, and published use to follow aging/precipitation (resistivity vs time) in Al-Sc-Zr, Al-Mg-Si and AlSi10Mg.
3. Isothermal aging of small coupons in a laboratory box or air-circulating furnace (e.g. 300-400 C, 0.25-64 h), placement, thermocouple check, and water quenching practice.
4. Chemical analysis by ICP-OES of Al alloys and Al powders (ASTM E3061, E1479): sample mass, acid or microwave digestion (HCl/HNO3, and HF or alkaline fusion for Si-bearing alloys; PTFE vessels), dilution, the instrument path (peristaltic pump, nebulizer, spray chamber, argon plasma torch, radial vs axial view, echelle spectrometer, CCD), calibration and certified reference materials, detection limits for Mg, Si, Fe, Sc, Zr, Mn, Cr.
5. Oxygen, nitrogen and hydrogen by inert-gas fusion (ASTM E1019, E1409, E1447; e.g. LECO ONH836, ELTRA ONH-2000, Bruker G8 Galileo) for Al and Cu powders: sample mass, tin capsules and nickel baskets/flux, outgassing the graphite crucible in the electrode (impulse) furnace, detection of CO/CO2 by NDIR and N2/H2 by thermal conductivity, typical O contents of Al powders, and how powders are sealed under argon to avoid pickup before analysis.
Please be concrete with numbers and cite DOIs.


## Defensible Numbers and Physical Actions for Five Laboratory SOPs Applied to LPBF Aluminium and Copper Alloys

The following provides literature-sourced, concrete numbers and step-by-step operator actions for each of the five characterisation techniques, suitable for animating physically accurate 3-D SOP sequences.

| Technique | Key Standards | Critical Instrument Parameters/Numbers | Operator Physical Actions | Key References |
|---|---|---|---|---|
| **Vickers microhardness** | ASTM E384; ISO 6507-1 | 136° square-pyramidal diamond; typical series **HV0.05–HV1** = 0.05–1 kgf; published LPBF examples: **HV0.1, 15 s** and **HV0.5, 10 s**; measure both diagonals and use their mean; adjacent-indent spacing **≥2.5d** (often **3d**); automated maps may use programmed grids such as **40–50 µm** spacing, provided the diagonal-based rule is still met (kumar2025characterisationofin718 pages 25-29, argyrou2025multiscalemechanicalanisotropy pages 4-7, amir2022studyonthe pages 2-3, argyrou2026lpbfalsi10mgat pages 9-10) | Section the LPBF coupon in XY/XZ; mount rigidly; grind and polish to a flat, scratch-free, non-etched test surface; level it normal to the indenter. Focus with the low-power objective (commonly 10×), select the site, rotate the turret to the indenter, apply the dead-weight or closed-loop force for 10–15 s, unload, rotate to the measuring objective (commonly 40×), focus the four corners, and measure **d₁** and **d₂**. Reject distorted or pore-intersecting indents; program an XY-stage array for a hardness map. Treat the Tabor estimate as approximate: with hardness expressed in MPa, **σᵧ ≈ H/3 = 9.807·HV/3**; do not numerically divide an HV value in kgf/mm² by three and label it MPa (khangholi2021effectsofnatural pages 14-19, tavakkolisaiej2025optimizationofmechanical pages 138-141, hales2020hardnessstrengthcorrelationsin pages 8-11) | ASTM E384; ISO 6507-1; DOI: **10.3390/met15080890**; DOI: **10.1016/j.matdes.2022.111125**; DOI: **10.1016/j.msea.2021.141538** |
| **Eddy-current conductivity** | ASTM E1004; DIN EN 2004-1; DIN EN 50994 | Report in **%IACS**, where 100% IACS = **58 MS/m at 20 °C**. Documented Al-alloy setup: Fischer SIGMASCOPE SMP10, **11 mm probe**, room-temperature measurement; another ASTM E1004 study used **60 kHz** on **15 × 15 × 10 mm** coupons. Multifrequency instruments may offer **60, 120, 240, 480 and 960 kHz**; standard penetration depth is **δ = 1/√(πfμσ)**. Establish minimum thickness and flat-area requirements from the selected probe’s manual—use several δ of thickness and a flat area larger than the probe footprint—and do not invent a universal value (li2021effectofaging pages 2-4, shen2012theeffectsof pages 52-63, czerwinski2024aluminumalloysfor pages 3-5) | Grind the contact face smooth; allow coupon, probe and reference blocks to equilibrate near **20 °C**. Calibrate/bracket with certified conductivity standards, enter or measure temperature, select frequency, and zero/check lift-off compensation using the same coating or shim condition. Place the probe axis normal to the surface, away from edges and curvature, hold without rocking until stable, take at least **3** readings (published aging work used **≥15**) and average. For aging kinetics, measure the same marked locations after each exposure: conductivity rises as solute leaves α-Al and precipitates form; published examples include Al–Sc–Zr, Al–Mg–Si and LPBF Al–Mg–Sc–Zr/Scalmalloy studies (shao2025newgenerationof pages 67-72, shao2025newgenerationof pages 47-54, khangholi2021effectsofnatural pages 19-23, ghio2025laserpowderbedfused pages 1-2, shao2025newgenerationof pages 87-91) | ASTM E1004; DOI: **10.3390/ma14133615**; DOI: **10.1016/j.msea.2021.141538**; DOI: **10.1007/s10853-024-09890-0**; DOI: **10.3390/met15121364** |
| **Isothermal aging** | Laboratory heat-treatment SOP; temperature verification traceable to the laboratory calibration system | Literature-supported Al–Mg–Sc–Zr matrix: **275, 325 and 400 °C**, soak times **5 min–256 h**, with **325 °C × 4 h** as a common reference; test plates **15 × 15 × 5 mm** were aged in a **muffle furnace**. Other reported schedules include **300–400 °C**, peak/overaging studies from roughly **0.5–24 h**, and longer conductivity exposures. An AlSi10Mg study monitored furnace temperature to **±1 °C**; solution-treated AlSi10Mg was water-quenched before subsequent artificial aging (bosio2021laserpowderbed pages 199-204, cerri2024mainheattreatments pages 11-14, ghio2025laserpowderbedfused pages 2-4, belelli2022investigationandcharacterization pages 8-14, zhao2022laserdirectedenergy pages 8-9) | Preheat the empty box, muffle or forced-air furnace; place a calibrated check thermocouple beside a dummy or representative coupon, not against a wall or heating element. Put cleaned, uniquely marked coupons in a single layer on a low-mass tray with gaps for air circulation; insert rapidly and start soak time only after the check thermocouple returns to set point. Remove each coupon with tongs at its scheduled time. For **direct aging**, published Scalmalloy procedures commonly air-cool; do **not** animate a water quench unless the cited alloy schedule specifies it. For solution treatment, transfer immediately into an adequately agitated room-temperature water bath, fully immerse, then dry and label; one AlSi10Mg study kept the delay before artificial aging below **30 min** (bosio2021laserpowderbed pages 199-204, ghio2025laserpowderbedfused pages 2-4, zhao2022laserdirectedenergy pages 8-9) | DOI: **10.3390/met15121364**; DOI: **10.3390/cryst15010025**; DOI: **10.1016/j.jallcom.2022.166519**; DOI: **10.3390/ma15248951** |
| **ICP-OES chemical analysis** | ASTM E3061; ASTM E1479 | Representative alloy preparation: weigh **150 mg**, add **3.0 mL HNO₃ + 5.0 mL HCl**, microwave digest, cool, transfer quantitatively and dilute to **100 mL**. A separate wet route used **500 mg + 20 mL 1+1 HCl**, with 30% H₂O₂ added dropwise. Si-bearing or refractory residues may require HF in closed **PTFE/PFA** vessels or lithium-borate/alkaline fusion; HF-containing solutions must be complexed/handled with compatible introduction hardware. Instrument path: peristaltic pump → concentric nebulizer → cyclonic/Scott spray chamber → quartz argon torch (**about 6000–10,000 K**) → radial or axial optical view → echelle/prism spectrometer → CCD/CID/other detector (yamani2021preparationandcertification pages 2-3, robinson2025ggrhandbookof pages 9-10, lotter2014analysisofzirconium pages 90-97, malefo2016quantificationofhafnium pages 95-100, lotter2014analysisofzirconium pages 107-112, uemoto2011instrumentalchemicalanalysis pages 3-5) | Homogenize powder without contaminating it; weigh into a clean digestion vessel; add acids slowly in a hood and allow the initial Al reaction to subside before sealing. Run the validated microwave program, cool completely, vent, inspect for residue, transfer with rinses, make to volume, and prepare further matrix-matched dilutions. Run reagent blank, multi-point standards, calibration verification, duplicate/spike and an Al-alloy certified reference material; rinse between high-Al solutions. Select interference-free lines for Mg, Si, Fe, Sc, Zr, Mn and Cr and determine **method-specific** LOD/LOQ from the actual blank/dilution—do not animate universal element LODs because they depend on line, view, matrix and dilution (yamani2021preparationandcertification pages 2-3, brown1999rapidaluminumalloy pages 41-46, lotter2008identificationandquantification pages 61-67, brown1999rapidaluminumalloy pages 46-50) | ASTM E3061; ASTM E1479; DOI: **10.1016/j.arabjc.2021.103174**; DOI: **10.1111/ggr.12555**; DOI: **10.5772/13727** |
| **Inert-gas-fusion O/N/H** | ASTM E1019; ASTM E1409; ASTM E1447 | Powder example: **80–100 mg** in a tin capsule; larger masses above **120 mg** gave incomplete recovery in FeSiAl. LECO ONH836 example: crucible degas **5.5 kW for 20 s**, analysis **5.0 kW for 45 s**; ELTRA ONH-2000: **5.5 kW for 45 s**, then **5.0 kW for 40 s**. Bruker G8 GALILEO accepts solids/powders up to **1 g** and uses a programmable impulse/electrode furnace up to **3000 °C**. Oxygen reacts with graphite to form CO/CO₂ for NDIR; N₂ and H₂ are measured by thermal conductivity. Virgin gas-atomized AlSi10Mg commonly contains a few hundred ppm O: reported values around **500–600 ppm (0.05–0.06 wt%)**; extended reuse produced roughly **1100–1250 ppm** (paplewskiUnknownyearanalyticalsolutionsfor pages 4-7, liu2025fastdeterminationof pages 1-4, liu2025fastdeterminationof pages 4-6, liu2025fastdeterminationof pages 6-8, rezaei2026powderdegradationand pages 27-29, rezaei2026powderdegradationand pages 32-33) | Store powder in an airtight container, preferably argon-filled; transfer and reseal rapidly in an inert glovebox or purge enclosure. Weigh the validated mass into a clean tin capsule and crimp closed; load with the instrument-prescribed nickel basket/flux only where the matrix method requires it. Install a fresh graphite crucible between the furnace electrodes; purge with inert carrier gas and outgas the empty crucible/flux until the blank is stable. Drop the capsule into the hot crucible, fuse it, and allow carrier gas to sweep products through purification/conversion trains to NDIR and TCD cells. Subtract capsule/flux blanks, calibrate with matrix-appropriate CRMs, analyze duplicates, and keep Al and Cu powder methods separately validated (liu2025fastdeterminationof pages 1-4, liu2025fastdeterminationof pages 4-6, paplewskiUnknownyearanalyticalsolutionsfora pages 2-4, paplewskiUnknownyearanalyticalsolutionsfor pages 1-2) | ASTM E1019; ASTM E1409; ASTM E1447; DOI: **10.1088/1742-6596/2959/1/012001**; DOI: **10.3390/hydrogen2020012**; DOI: **10.3390/app16136822** |


*Table: A compact, evidence-linked matrix of standards, defensible numerical parameters, and operator motions for the five laboratory workflows. It also flags details that must remain instrument- or method-specific rather than being portrayed as universal requirements.*

---

### 1. Vickers Microhardness (ASTM E384, ISO 6507)

**Tester mechanics.** A Vickers microhardness tester houses a motorised turret carrying a 136° square-based pyramidal diamond indenter and two or more objectives (typically 10× for locating and 40× for measuring). The load is applied through a dead-weight or closed-loop mechanism. A calibrated machine presses the indenter into the polished specimen surface under a predetermined force in the range 0.098–980.7 N; loads ≤0.980 N (≤100 gf) are classified as microhardness tests (kumar2025characterisationofin718 pages 25-29). Common LPBF test loads include HV0.1 (100 gf) with a 15 s dwell (amir2022studyonthe pages 2-3) and HV0.5 (500 gf) with a 10 s dwell (argyrou2025multiscalemechanicalanisotropy pages 4-7). Loads of HV0.025 have also been used for melt-pool-scale mapping of LPBF Scalmalloy® (ghio2025laserpowderbedfused pages 1-2). The standard dwell time range is 10–15 s (argyrou2025multiscalemechanicalanisotropy pages 4-7, amir2022studyonthe pages 2-3).

**Specimen preparation and levelling.** The LPBF coupon is sectioned in the XY (transverse to build) and XZ (parallel to build) planes using precision cutting, then hot-mounted in Bakelite or cold-mounted in epoxy, ground through successive SiC grits, and polished to a mirror finish (commonly to 1 µm diamond or colloidal silica). The mounted surface must be flat and level, perpendicular to the indenter axis, to prevent asymmetric indents (argyrou2025multiscalemechanicalanisotropy pages 4-7).

**Indent spacing rules.** Per ASTM E384, the centre-to-centre distance between adjacent Vickers indentations must be at least 2.5 times the mean diagonal length d (argyrou2025multiscalemechanicalanisotropy pages 4-7). More conservative practice uses ≥3d spacing, as reported for LPBF AlSi10Mg tested at HV0.1 (amir2022studyonthe pages 2-3). The distance from an indent centre to the nearest specimen edge must be at least 2.5d (ASTM E384-22).

**Measuring both diagonals.** After unloading, the turret rotates to the high-magnification objective. The operator focuses the four corners of the square impression and measures both surface-projected diagonals d₁ and d₂; the hardness is calculated from their mean (kumar2025characterisationofin718 pages 25-29).

**Automated stages and hardness maps.** For hardness mapping across LPBF cross-sections, a motorised XY stage is programmed with a grid pattern. Published examples include 200 µm centre-to-centre spacing at HV0.2 with 10 s dwell on maraging steel LPBF sections (doris2023effectofmultiple pages 36-40), and 50 µm spacing at HV0.025 with 25 gf and 15 s dwell on LPBF AlSi10Mg (argyrou2026lpbfalsi10mgat pages 9-10). The resulting array produces a colour-coded hardness map revealing melt-pool boundaries, heat-affected zones, and build-direction gradients.

**Tabor HV/3 relation.** The Tabor relation provides an approximate conversion between Vickers hardness and yield strength. For non-strain-hardening materials, HV ≈ 3σ, where HV and σ are both expressed consistently in MPa (hales2020hardnessstrengthcorrelationsin pages 8-11, hales2020hardnessstrengthcorrelationsin pages 11-16). For aluminium alloys, the conversion from kgf mm⁻² to MPa uses HV (MPa) = 9.807 × HV (kgf mm⁻²); the yield strength estimate is then σ_y ≈ HV(MPa)/3. As an example, an Al-6101 alloy with HV 125 kgf mm⁻² gives an estimated σ_y ≈ 1226/3 ≈ 409 MPa, reasonably close to the measured 375 MPa (tavakkolisaiej2025optimizationofmechanical pages 138-141). One Al–Mg–Si study used the inverse form Δσ ≈ 3 × ΔHV for incremental strengthening contributions (khangholi2021effectsofnatural pages 14-19). The constraint factor K is typically 2.7–3.0 and is material-dependent, so the relation should be treated as approximate (hales2020hardnessstrengthcorrelationsin pages 11-16, hales2020hardnessstrengthcorrelationsin pages 8-11).

---

### 2. Eddy-Current Electrical Conductivity (%IACS)

**Standards and reporting.** Eddy-current conductivity is measured per ASTM E1004 (also DIN EN 2004-1 and DIN EN 50994). Results are reported as %IACS, where 100% IACS corresponds to 58 MS/m at 20 °C (li2021effectofaging pages 2-4, czerwinski2024aluminumalloysfor pages 3-5).

**Instruments and probe.** Published aluminium-alloy studies have used the Fischer SIGMASCOPE SMP10 with an 11 mm diameter probe (shen2012theeffectsof pages 52-63) and the Fischer SIGMASCOPE SMP350 (shao2025newgenerationof pages 87-91). Multi-frequency instruments such as the Foerster SIGMATEST 2.069 and the Hocking AutoSigma 3000 offer selectable frequencies of 60, 120, 240, 480, and 960 kHz. A study on 7N01 aluminium alloy used 60 kHz per ASTM E1004 (li2021effectofaging pages 2-4).

**Standard depth of penetration.** The electromagnetic skin depth (standard depth of penetration) is δ = 1/√(π f μ₀ μ_r σ), where f is frequency, μ₀ = 4π × 10⁻⁷ H/m, μ_r ≈ 1 for aluminium, and σ is conductivity. At 60 kHz and 20 MS/m (≈ 34.5% IACS), δ ≈ 0.46 mm; at higher frequencies δ decreases, improving near-surface sensitivity.

**Minimum thickness and flat area.** The specimen must be thicker than approximately 2–3 δ at the selected frequency and the flat contact area must exceed the probe diameter. A reported specimen geometry was 15 × 15 × 10 mm for 60 kHz measurement (li2021effectofaging pages 2-4).

**Lift-off compensation and calibration.** The instrument is calibrated using certified conductivity reference blocks of known %IACS before each measurement session. Surface preparation is typically grinding through fine-grit metallographic papers (up to 3000#) to ensure a smooth, flat contact surface (li2021effectofaging pages 2-4, shen2012theeffectsof pages 52-63). Temperature compensation is applied by calibrating at room temperature and either correcting readings or ensuring the specimen, probe, and standards are at a common equilibrium temperature near 20 °C. At least three readings per location are taken; published aging studies averaged ≥15 measurements per condition (shao2025newgenerationof pages 47-54, shao2025newgenerationof pages 87-91).

**Use for aging/precipitation monitoring.** Eddy-current conductivity has been extensively used to follow precipitation kinetics in aluminium alloys:

- **Al–Sc–Zr conductor alloys:** Aging at 350 °C for up to 48 h produced conductivities of 57.4–59.9% IACS as Al₃(Sc,Zr) precipitates formed and depleted solute from the matrix (shao2025newgenerationof pages 67-72, shao2025newgenerationof pages 47-54).
- **LPBF Scalmalloy® (Al–Mg–Sc–Zr):** Electrical conductivity increased monotonically from approximately 11.7 MS/m (≈ 20.2% IACS) during direct aging at 275, 325, and 400 °C, reflecting solute depletion and Al₃(Sc,Zr) precipitate evolution (ghio2025laserpowderbedfused pages 1-2).
- **Al–Mg–Si (AA6201):** A Matthiessen's-rule framework was applied, where total resistivity is the sum of contributions from pure aluminium, dislocations, grain boundaries, precipitates, and solute atoms; conductivity in %IACS increases as precipitates remove solute from the matrix (khangholi2021effectsofnatural pages 19-23).

---

### 3. Isothermal Aging of Small Coupons

**Coupon geometry and furnace.** LPBF Scalmalloy® was aged as 15 × 15 × 5 mm plates extracted from bars built with a 15 × 15 mm base, using a muffle furnace (ghio2025laserpowderbedfused pages 2-4). Typical aging temperatures for Al–Mg–Sc–Zr alloys are 275, 325, and 400 °C, with soak times from 5 minutes to 256 hours; the reference manufacturer-recommended condition is 325 °C × 4 h (ghio2025laserpowderbedfused pages 2-4, cerri2024mainheattreatments pages 11-14). For other Al–Mg–Sc–Zr compositions, aging at 300, 350, 375, and 400 °C has been studied, with as-built hardness of ~105 HV increasing to ~160 HV after 24 h at 350 °C (belelli2022investigationandcharacterization pages 8-14). AlSi10Mg T6 treatments typically involve solution treatment at 520 °C for 1 h followed by water quenching and artificial aging at 160 °C for 6 h (bosio2021laserpowderbed pages 199-204).

**Thermocouple verification.** An AlSi10Mg study monitored the furnace chamber temperature using a thermocouple with reported fluctuations of ±1 °C throughout the heat treatment (bosio2021laserpowderbed pages 199-204). Best practice is to place a calibrated check thermocouple on the tray beside a representative coupon rather than against a furnace wall or heating element.

**Water quenching practice.** For solution-treated AlSi10Mg, specimens are transferred immediately into an agitated room-temperature water bath for rapid quenching. The interval between solution treatment and subsequent artificial aging is kept below 30 minutes to limit natural aging (bosio2021laserpowderbed pages 199-204). For Al–Mg–Sc–Zr direct aging (e.g., 325 °C × 4 h), air cooling is more commonly used (zhao2022laserdirectedenergy pages 8-9), although some two-stage protocols specify water cooling between stages (zhao2022laserdirectedenergy pages 8-9).

**Operator actions for animation.** Preheat the empty furnace to set point. Place cleaned, uniquely marked coupons in a single layer on a low-mass ceramic or stainless-steel tray with gaps for air circulation. Insert the tray rapidly and start soak timing only when the check thermocouple returns to the set temperature. At the scheduled time, remove each coupon with tongs and either air cool on a refractory surface (direct aging) or immediately immerse in the water-quench bath (solution treatment), ensuring full submersion and adequate agitation.

---

### 4. Chemical Analysis by ICP-OES

**Standards.** ASTM E3061 covers ICP-OES determination of elements in aluminium alloys; ASTM E1479 covers aluminium powder analysis. These reference validated dissolution and measurement protocols.

**Sample mass and digestion.** A representative protocol for aluminium alloy reference-material certification used 150 mg of alloy placed in a microwave digestion vessel with 3.0 mL HNO₃ and 5.0 mL HCl. After microwave heating, the solution was cooled, transferred quantitatively to a 100 mL volumetric flask, and diluted with deionised water (yamani2021preparationandcertification pages 2-3). An alternative wet-digestion route used 500 mg of sample with 20 mL of 1+1 HCl and dropwise addition of 30% H₂O₂ (yamani2021preparationandcertification pages 2-3). For Si-bearing alloys (e.g., AlSi10Mg), hydrofluoric acid may be required in PTFE/PFA closed vessels to dissolve refractory siliceous residues; boric acid is added to complex excess fluoride before aspiration (robinson2025ggrhandbookof pages 9-10). Alkaline (lithium-borate) fusion is an alternative for complete Si dissolution (robinson2025ggrhandbookof pages 9-10). A direct digestion approach for aluminium alloy pins used 5% HCl with ultrasonic agitation at <50 °C (brown1999rapidaluminumalloy pages 46-50).

**Instrument path.** The dissolved sample is pumped by a peristaltic pump through Teflon tubing to a concentric nebuliser, where the liquid is converted into a fine aerosol by high-velocity argon carrier gas (lotter2014analysisofzirconium pages 90-97, malefo2016quantificationofhafnium pages 95-100, lotter2014analysisofzirconium pages 107-112). The aerosol enters a spray chamber (cyclonic or Scott double-pass design), where large droplets are removed to drain and only fine mist proceeds (lotter2014analysisofzirconium pages 90-97, lotter2014analysisofzirconium pages 107-112). The aerosol is transported into the central channel of a quartz argon ICP torch, where the RF-sustained plasma operates at approximately 6000–10,000 K (malefo2016quantificationofhafnium pages 95-100, lotter2014analysisofzirconium pages 97-102). Analyte atoms and ions are excited and emit element-characteristic wavelengths. The torch can be viewed radially (side-on, favoring stability) or axially (end-on, improving detection limits) (lotter2014analysisofzirconium pages 90-97, uemoto2011instrumentalchemicalanalysis pages 3-5). The emitted light enters a high-resolution spectrometer; an echelle grating with a prism provides cross-dispersed wavelength separation (uemoto2011instrumentalchemicalanalysis pages 3-5, lotter2014analysisofzirconium pages 112-116), with modern instruments using a CCD or CID detector array for simultaneous multi-element measurement.

**Calibration and CRMs.** Multi-point calibration is performed using matrix-matched multi-element standards prepared from 1000 ppm single-element stock solutions, with aluminium held at a concentration matching the expected sample matrix. NIST aluminium alloy standard reference materials (SRMs) are prepared using the same digestion procedure to verify trueness (yamani2021preparationandcertification pages 2-3, brown1999rapidaluminumalloy pages 41-46). Reagent blanks, calibration verification standards, duplicate measurements, and spiked recoveries are run as quality-control measures.

**Detection limits.** Practical ICP-OES detection limits are instrument-, line-, view-, and matrix-dependent. For aluminium alloy solutions at typical dilution factors, representative LODs (3σ of blank) are on the order of: Mg 0.1–1 µg/L, Si 5–20 µg/L, Fe 0.5–5 µg/L, Mn 0.1–1 µg/L, Cr 0.5–5 µg/L, Sc 1–5 µg/L, and Zr 0.5–5 µg/L in solution. These translate to approximately 0.5–10 µg/g in the original solid, depending on the dilution factor employed. One study achieved sub-ppm detection limits in solution by axial viewing (lotter2008identificationandquantification pages 61-67). For Sc, expanded uncertainty of approximately 8% has been reported (yamani2021preparationandcertification pages 2-3).

---

### 5. Oxygen, Nitrogen, and Hydrogen by Inert-Gas Fusion

**Standards.** ASTM E1019 covers O/N in metals by inert-gas fusion, ASTM E1409 covers O in metallic materials, and ASTM E1447 covers H in metallic materials.

**Instruments.** Key commercial instruments include the LECO ONH836, ELTRA ONH-2000, and Bruker G8 GALILEO. The Bruker G8 GALILEO uses a programmable impulse/electrode furnace reaching up to 3000 °C, monitored by a contact-free optical sensor, and accepts solid samples up to 1 g including powders (paplewskiUnknownyearanalyticalsolutionsfor pages 4-7). The LECO ONH836 and ELTRA ONH-2000 have been compared in published FeSiAl powder studies (liu2025fastdeterminationof pages 1-4).

**Sample mass and capsules.** The recommended sample mass for powder analysis is 80–100 mg; masses above 120 mg can produce incomplete recovery due to incomplete melting and decomposition of refractory phases such as alumina and silica (liu2025fastdeterminationof pages 4-6). The powder is weighed into a tin capsule. Tin (melting point 231.9 °C) is the preferred flux because its low melting point improves melt fluidity and permits complete oxygen release; nickel flux (melting point 1453 °C) can increase melt viscosity and prevent complete oxygen evolution (liu2025fastdeterminationof pages 4-6). Nickel baskets or foil cones are listed among available accessories and may be used for specific matrix requirements (liu2025fastdeterminationof pages 1-4).

**Outgassing the graphite crucible.** A graphite external crucible and nested graphite crucible are installed between the electrodes of the impulse furnace. Before sample analysis, the empty crucible is purged with high-purity inert carrier gas (helium or argon) and outgassed at high power. Published settings: LECO ONH836 degasses at 5.5 kW for 20 s, then analyses at 5.0 kW for 45 s; ELTRA ONH-2000 degasses at 5.5 kW for 45 s, then analyses at 5.0 kW for 40 s (liu2025fastdeterminationof pages 1-4). The outgassing step is repeated until the instrument blank is stable and acceptably low.

**Detection of gases.** At high temperature, oxygen-containing compounds in the sample react with the excess carbon of the graphite crucible to form CO (and CO₂), which is swept by the carrier gas to selective non-dispersive infrared (NDIR) detectors. Nitrogen compounds decompose to N₂, and hydrogen is released as H₂; both are measured by a thermal conductivity detector (TCD) (paplewskiUnknownyearanalyticalsolutionsfor pages 4-7). The total analysis time per sample is approximately 4 minutes (liu2025fastdeterminationof pages 1-4). Calibration is performed using steel or matrix-matched certified reference materials with known O, N, and H contents, and the capsule/flux blank is subtracted (liu2025fastdeterminationof pages 1-4, liu2025fastdeterminationof pages 4-6). Reported oxygen limits of quantification (LOQ) were 0.010–0.012% (100–120 ppm), with limits of detection (LOD) of 0.003–0.004% (30–40 ppm) (liu2025fastdeterminationof pages 4-6).

**Typical oxygen content of Al powders.** Virgin gas-atomized AlSi10Mg powder typically carries a native Al₂O₃ film of approximately 2–5 nm thickness and an initial oxygen content of approximately 500–600 ppm (0.05–0.06 wt%) (rezaei2026powderdegradationand pages 27-29, rezaei2026powderdegradationand pages 32-33). Extended LPBF powder recycling increases oxygen from ~600 ppm to ~1100–1250 ppm due to progressive oxide thickening during repeated exposure to air during handling, sieving, storage, and thermal processing (rezaei2026powderdegradationand pages 27-29, rezaei2026powderdegradationand pages 32-33). For copper powder (EB-PBF grade), reported oxygen levels after hydrogen treatment were approximately 225 ppm in powder and ~50 ppm in solid parts (ledford2019characteristicsandprocessing; DOI: 10.3390/app9193993).

**Sealing powders under argon.** To avoid oxygen pickup before analysis, aluminium and copper powders must be stored in airtight containers, preferably under an argon atmosphere (paplewskiUnknownyearanalyticalsolutionsfora pages 2-4, paplewskiUnknownyearanalyticalsolutionsfor pages 1-2). Best practice includes transferring the powder in an argon-purged glovebox, sealing it in evacuated and argon-backfilled containers, and opening only immediately before weighing the analysis portion. For highly reactive fine aluminium powders (5–150 µm), the high specific surface area makes even brief air exposure a significant source of oxygen contamination (paplewskiUnknownyearanalyticalsolutionsfor pages 2-4).

---

### Summary of Key Standard Numbers and DOIs

- **ASTM E384** (Vickers/Knoop Microindentation Hardness)
- **ISO 6507-1** (Vickers Hardness Test – Test Method)
- **ASTM E1004** (Electromagnetic Conductivity Testing)
- **DIN EN 2004-1** / **DIN EN 50994** (Eddy-current conductivity)
- **ASTM E3061** (ICP-OES for Aluminium Alloys)
- **ASTM E1479** (Analysis of Aluminium Powders)
- **ASTM E1019** (O/N in Metals by Fusion)
- **ASTM E1409** (Oxygen in Metallic Materials)
- **ASTM E1447** (Hydrogen in Metallic Materials)

Key published studies cited above include: DOI: 10.3390/met15080890 (argyrou2025multiscalemechanicalanisotropy pages 4-7), DOI: 10.1016/j.matdes.2022.111125 (amir2022studyonthe pages 2-3), DOI: 10.3390/ma14133615 (li2021effectofaging pages 2-4), DOI: 10.1522/030350100 (shen2012theeffectsof pages 52-63), DOI: 10.1016/j.msea.2021.141538 (khangholi2021effectsofnatural pages 19-23), DOI: 10.3390/met15121364 (ghio2025laserpowderbedfused pages 1-2, ghio2025laserpowderbedfused pages 2-4), DOI: 10.1007/s10853-024-09890-0 (czerwinski2024aluminumalloysfor pages 3-5), DOI: 10.1016/j.arabjc.2021.103174 (yamani2021preparationandcertification pages 2-3), DOI: 10.1111/ggr.12555 (robinson2025ggrhandbookof pages 9-10), DOI: 10.1088/1742-6596/2959/1/012001 (liu2025fastdeterminationof pages 1-4, liu2025fastdeterminationof pages 4-6), DOI: 10.3390/app16136822 (rezaei2026powderdegradationand pages 27-29, rezaei2026powderdegradationand pages 32-33), DOI: 10.1016/j.jallcom.2022.166519 (belelli2022investigationandcharacterization pages 8-14), DOI: 10.3390/cryst15010025 (cerri2024mainheattreatments pages 11-14), and DOI: 10.3390/ma15248951 (zhao2022laserdirectedenergy pages 8-9).

References

1. (kumar2025characterisationofin718 pages 25-29): S Suresh Kumar. Characterisation of in718 nickel superalloy-powder bed fusion laser additive manufacturing. Unknown journal, 2025.

2. (argyrou2025multiscalemechanicalanisotropy pages 4-7): Aikaterini Argyrou, Leonidas Gargalis, Leonidas Karavias, Evangelia K. Karaxi, and Elias P. Koumoulos. Multi-scale mechanical anisotropy and heat treatment effects in additively manufactured alsi10mg. Metals, 15:890, Aug 2025. URL: https://doi.org/10.3390/met15080890, doi:10.3390/met15080890. This article has 3 citations.

3. (amir2022studyonthe pages 2-3): Ben Amir, Yuval Gale, Alon Sadot, Shmuel Samuha, and Oren Sadot. Study on the effects of manufacturing parameters on the dynamic properties of alsi10mg under dynamic loads using taguchi procedure. Materials &amp; Design, 223:111125, Nov 2022. URL: https://doi.org/10.1016/j.matdes.2022.111125, doi:10.1016/j.matdes.2022.111125. This article has 24 citations and is from a highest quality peer-reviewed journal.

4. (argyrou2026lpbfalsi10mgat pages 9-10): Aikaterini Argyrou, Leonidas Gargalis, Leonidas Karavias, Evangelia K. Karaxi, and Elias P. Koumoulos. Lpbf alsi10mg at the nanoscale: a critical review of processing–microstructure–property correlations via nanoindentation. Applied Sciences, 16:2730, Mar 2026. URL: https://doi.org/10.3390/app16062730, doi:10.3390/app16062730. This article has 4 citations.

5. (khangholi2021effectsofnatural pages 14-19): Siamak Nikzad Khangholi, Mousa Javidani, Alexandre Maltais, and X.-Grant Chen. Effects of natural aging and pre-aging on the strength and electrical conductivity in al-mg-si aa6201 conductor alloys. Materials Science and Engineering: A, Jul 2021. URL: https://doi.org/10.1016/j.msea.2021.141538, doi:10.1016/j.msea.2021.141538. This article has 107 citations.

6. (tavakkolisaiej2025optimizationofmechanical pages 138-141): V Tavakkolisaiej. Optimization of mechanical and electrical properties in age-hardened aluminum alloy through hpte processing. Unknown journal, 2025.

7. (hales2020hardnessstrengthcorrelationsin pages 8-11): SJ Hales and DE Stegall. Hardness-strength correlations in zr (cu)-based bmg alloys for qa purposes. Unknown journal, 2020.

8. (li2021effectofaging pages 2-4): Yitai Li, Weiou Qin, Shuyuan Yu, Jun La, Yaokun Fu, Jidong Li, Wenchao Yang, and Yongzhong Zhan. Effect of aging treatment on the corrosion resistance properties of 7n01 extrusion aluminum alloy. Materials, 14:3615, Jun 2021. URL: https://doi.org/10.3390/ma14133615, doi:10.3390/ma14133615. This article has 8 citations.

9. (shen2012theeffectsof pages 52-63): Peng Shen. The effects of heat treatment on the microstructure and mechanical properties of the aa2618 dc cast plate. ArXiv, Jan 2012. URL: https://doi.org/10.1522/030350100, doi:10.1522/030350100. This article has 5 citations.

10. (czerwinski2024aluminumalloysfor pages 3-5): Frank Czerwinski. Aluminum alloys for electrical engineering: a review. Journal of Materials Science, 59:14847-14892, Aug 2024. URL: https://doi.org/10.1007/s10853-024-09890-0, doi:10.1007/s10853-024-09890-0. This article has 192 citations and is from a peer-reviewed journal.

11. (shao2025newgenerationof pages 67-72): Q Shao. New generation of high performance aluminum electrical conductors for elevated temperature applications. Unknown journal, 2025.

12. (shao2025newgenerationof pages 47-54): Q Shao. New generation of high performance aluminum electrical conductors for elevated temperature applications. Unknown journal, 2025.

13. (khangholi2021effectsofnatural pages 19-23): Siamak Nikzad Khangholi, Mousa Javidani, Alexandre Maltais, and X.-Grant Chen. Effects of natural aging and pre-aging on the strength and electrical conductivity in al-mg-si aa6201 conductor alloys. Materials Science and Engineering: A, Jul 2021. URL: https://doi.org/10.1016/j.msea.2021.141538, doi:10.1016/j.msea.2021.141538. This article has 107 citations.

14. (ghio2025laserpowderbedfused pages 1-2): Emanuele Ghio, Lorenzo Curti, Daniele Carosi, Alessandro Morri, and Emanuela Cerri. Laser powder bed-fused scalmalloy®: effect of long thermal aging on hardness and electrical conductivity. Metals, 15(12):1364, Dec 2025. URL: https://doi.org/10.3390/met15121364, doi:10.3390/met15121364. This article has 2 citations.

15. (shao2025newgenerationof pages 87-91): Q Shao. New generation of high performance aluminum electrical conductors for elevated temperature applications. Unknown journal, 2025.

16. (bosio2021laserpowderbed pages 199-204): F Bosio. Laser powder bed fusion of alsi10mg+ 4cu and alsi10mg alloys. Unknown journal, 2021.

17. (cerri2024mainheattreatments pages 11-14): Emanuela Cerri, Lorenzo Curti, and Emanuele Ghio. Main heat treatments currently applied on laser powder bed-fused scalmalloy®: a review. Crystals, 15:25, Dec 2024. URL: https://doi.org/10.3390/cryst15010025, doi:10.3390/cryst15010025. This article has 17 citations.

18. (ghio2025laserpowderbedfused pages 2-4): Emanuele Ghio, Lorenzo Curti, Daniele Carosi, Alessandro Morri, and Emanuela Cerri. Laser powder bed-fused scalmalloy®: effect of long thermal aging on hardness and electrical conductivity. Metals, 15(12):1364, Dec 2025. URL: https://doi.org/10.3390/met15121364, doi:10.3390/met15121364. This article has 2 citations.

19. (belelli2022investigationandcharacterization pages 8-14): F. Belelli, R. Casati, C. Andrianopoli, F. Cuccaro, and M. Vedani. Investigation and characterization of an al-mg-zr-sc alloy with reduced sc content for laser powder bed fusion. Journal of Alloys and Compounds, 924:166519, Nov 2022. URL: https://doi.org/10.1016/j.jallcom.2022.166519, doi:10.1016/j.jallcom.2022.166519. This article has 42 citations and is from a peer-reviewed journal.

20. (zhao2022laserdirectedenergy pages 8-9): Tong Zhao, Teng Chen, Yuhan Wang, Mengjie Wang, Maha Bakir, Marius Dahmen, Wangcan Cai, Chen Hong, Thomas Schopphoven, Norbert Pirch, Matthias Brucki, Andres Gasser, and Constantin Leon Häfner. Laser directed energy deposition of an almgsczr-alloy in high-speed process regimes. Materials, 15:8951, Dec 2022. URL: https://doi.org/10.3390/ma15248951, doi:10.3390/ma15248951. This article has 18 citations.

21. (yamani2021preparationandcertification pages 2-3): Randa N. Yamani, M.S. Rizk, and Ebtesam A.H. Shehab. Preparation and certification of three new aluminum alloy reference materials using inter-laboratory comparison approach. Jun 2021. URL: https://doi.org/10.1016/j.arabjc.2021.103174, doi:10.1016/j.arabjc.2021.103174. This article has 5 citations and is from a peer-reviewed journal.

22. (robinson2025ggrhandbookof pages 9-10): Philip Robinson. Ggr handbook of rock and mineral analysis chapter 2 (part 1) analysis of geological materials – 1: sample preparation methods. Geostandards and Geoanalytical Research, Feb 2025. URL: https://doi.org/10.1111/ggr.12555, doi:10.1111/ggr.12555. This article has 5 citations and is from a peer-reviewed journal.

23. (lotter2014analysisofzirconium pages 90-97): SJ Lotter. Analysis of zirconium containing materials using multiple digestion and spectrometric techniques. Unknown journal, 2014.

24. (malefo2016quantificationofhafnium pages 95-100): GAA Malefo. Quantification of hafnium in selected inorganic and organometallic compounds. Unknown journal, 2016.

25. (lotter2014analysisofzirconium pages 107-112): SJ Lotter. Analysis of zirconium containing materials using multiple digestion and spectrometric techniques. Unknown journal, 2014.

26. (uemoto2011instrumentalchemicalanalysis pages 3-5): Michihisa Uemoto. Instrumental chemical analysis of magnesium and magnesium alloys. ArXiv, Jan 2011. URL: https://doi.org/10.5772/13727, doi:10.5772/13727. This article has 7 citations.

27. (brown1999rapidaluminumalloy pages 41-46): EA Brown. Rapid aluminum alloy analysis utilizing inductively coupled plasma atomic emission spectrometry. Unknown journal, 1999.

28. (lotter2008identificationandquantification pages 61-67): SJ Lötter. Identification and quantification of impurities in zircon, pdz and other relevant zirconium products. Unknown journal, 2008.

29. (brown1999rapidaluminumalloy pages 46-50): EA Brown. Rapid aluminum alloy analysis utilizing inductively coupled plasma atomic emission spectrometry. Unknown journal, 1999.

30. (paplewskiUnknownyearanalyticalsolutionsfor pages 4-7): P Paplewski. Analytical solutions for powder metallurgy and additive manufacturing processes: determination of ar, o, n, h and c, s by gas fusion analysis and …. Unknown journal, Unknown year.

31. (liu2025fastdeterminationof pages 1-4): Pan Liu, Qianqian Chen, Shuo Wang, Lijuan Zhang, Yi Zhang, Jianhao Zhang, and Xinyao Zhang. Fast determination of oxygen in fesial magnetic alloy by inert gas fusion method. Journal of Physics: Conference Series, 2959:012001, Feb 2025. URL: https://doi.org/10.1088/1742-6596/2959/1/012001, doi:10.1088/1742-6596/2959/1/012001. This article has 0 citations.

32. (liu2025fastdeterminationof pages 4-6): Pan Liu, Qianqian Chen, Shuo Wang, Lijuan Zhang, Yi Zhang, Jianhao Zhang, and Xinyao Zhang. Fast determination of oxygen in fesial magnetic alloy by inert gas fusion method. Journal of Physics: Conference Series, 2959:012001, Feb 2025. URL: https://doi.org/10.1088/1742-6596/2959/1/012001, doi:10.1088/1742-6596/2959/1/012001. This article has 0 citations.

33. (liu2025fastdeterminationof pages 6-8): Pan Liu, Qianqian Chen, Shuo Wang, Lijuan Zhang, Yi Zhang, Jianhao Zhang, and Xinyao Zhang. Fast determination of oxygen in fesial magnetic alloy by inert gas fusion method. Journal of Physics: Conference Series, 2959:012001, Feb 2025. URL: https://doi.org/10.1088/1742-6596/2959/1/012001, doi:10.1088/1742-6596/2959/1/012001. This article has 0 citations.

34. (rezaei2026powderdegradationand pages 27-29): Sina Rezaei, Sara Biamino, Federica Bondioli, Daniele Ugues, Paolo Fino, and Mariangela Lombardi. Powder degradation and recycling strategies for aluminum alloys in additive manufacturing: a comprehensive review. Jul 2026. URL: https://doi.org/10.3390/app16136822, doi:10.3390/app16136822. This article has 1 citations.

35. (rezaei2026powderdegradationand pages 32-33): Sina Rezaei, Sara Biamino, Federica Bondioli, Daniele Ugues, Paolo Fino, and Mariangela Lombardi. Powder degradation and recycling strategies for aluminum alloys in additive manufacturing: a comprehensive review. Jul 2026. URL: https://doi.org/10.3390/app16136822, doi:10.3390/app16136822. This article has 1 citations.

36. (paplewskiUnknownyearanalyticalsolutionsfora pages 2-4): P Paplewski. Analytical solutions for powder metallurgy and additive manufacturing processes: determination of ar, o, n, h and c, s by gas fusion analysis and …. Unknown journal, Unknown year.

37. (paplewskiUnknownyearanalyticalsolutionsfor pages 1-2): P Paplewski. Analytical solutions for powder metallurgy and additive manufacturing processes: determination of ar, o, n, h and c, s by gas fusion analysis and …. Unknown journal, Unknown year.

38. (doris2023effectofmultiple pages 36-40): A Doris. Effect of multiple machine configurations and wall thickness on microstructure and microhardness of laser powder bed fusion (l-pbf) additively manufactured …. Unknown journal, 2023.

39. (hales2020hardnessstrengthcorrelationsin pages 11-16): SJ Hales and DE Stegall. Hardness-strength correlations in zr (cu)-based bmg alloys for qa purposes. Unknown journal, 2020.

40. (lotter2014analysisofzirconium pages 97-102): SJ Lotter. Analysis of zirconium containing materials using multiple digestion and spectrometric techniques. Unknown journal, 2014.

41. (lotter2014analysisofzirconium pages 112-116): SJ Lotter. Analysis of zirconium containing materials using multiple digestion and spectrometric techniques. Unknown journal, 2014.

42. (paplewskiUnknownyearanalyticalsolutionsfor pages 2-4): P Paplewski. Analytical solutions for powder metallurgy and additive manufacturing processes: determination of ar, o, n, h and c, s by gas fusion analysis and …. Unknown journal, Unknown year.
